Repository: DarshanGoodGuy/IITISOC25

File: final_dataset.csv (part 2 of 4)
FORMULA,Co,Cr,Fe,Ni,Mn,Nb,Ti,Al,C,Mo,Si,Cu,V,Sn,Li,Mg,Zn,Ta,Zr,Hf,W,Re,Ca,Y,Pd,Sc,PROPERTY: Microstructure,PROPERTY: Processing method,PROPERTY: BCC/FCC/other,PROPERTY: Calculated Density (g/cm$^3$),PROPERTY: Type of test,PROPERTY: Test temperature ($^\circ$C),PROPERTY: YS (MPa),PROPERTY: UTS (MPa),PROPERTY: Elongation (%),PROPERTY: Calculated Young modulus (GPa)
Hf0.5 Mo0.5 Nb1 Si0.1 Ti1 Zr1,,,,,,24.97301932,12.86659113,,,12.8956214,0.75492137,,,,,,,,24.52089978,23.98894699,,,,,,,BCC+Sec.,CAST,other,7.7,C,25,1350,2150,,
Hf0.5 Mo0.5 Nb1 Si0.3 Ti1 Zr1,,,,,,24.60157424,12.67521532,,,12.70381379,2.231078335,,,,,,,,24.15617946,23.63213886,,,,,,,BCC+Sec.,CAST,other,7.5,C,25,1370,1950,,
Hf0.5 Mo0.5 Nb1 Si0.5 Ti1 Zr1,,,,,,24.24101686,12.48944905,,,12.5176284,3.663966581,,,,,,,,23.80214972,23.28578939,,,,,,,BCC+Sec.,CAST,other,7.2,C,25,1600,1900,,
Hf0.5 Mo0.5 Nb1 Si0.7 Ti1 Zr1,,,,,,23.89087538,12.30904927,,,12.33682159,5.055461053,,,,,,,,23.45834732,22.94944539,,,,,,,BCC+Sec.,CAST,other,7,C,25,1550,1900,,
Hf0.5 Mo0.5 Nb1 Si0.9 Ti1 Zr1,,,,,,23.55070489,12.13378674,,,12.16116362,6.407329905,,,,,,,,23.12433538,22.62267946,,,,,,,BCC+Sec.,CAST,other,6.8,C,25,1650,2000,,
Hf0.5 Mo0.5 Nb1 Ti1 Zr1,,,,,,25.16298004,12.96446263,,,12.99371372,,,,,,,,,24.70742138,24.17142223,,,,,,,BCC+Sec.,CAST,other,7.9,C,25,1150,1500,,
Hf1 Mo0.5 Nb1 Ti1 V0.5,,,,,,23.65772111,12.18892361,,,12.21642488,,,6.485973074,,,,,,,45.45095732,,,,,,,BCC,CAST,BCC,9,C,1000,368,394,,126
Hf1 Mo0.5 Nb1 Ti1 V0.5,,,,,,23.65772111,12.18892361,,,12.21642488,,,6.485973074,,,,,,,45.45095732,,,,,,,BCC,CAST,BCC,9,C,1200,60,,,126
Hf1 Mo0.5 Nb1 Ti1 V0.5,,,,,,23.65772111,12.18892361,,,12.21642488,,,6.485973074,,,,,,,45.45095732,,,,,,,BCC,CAST,BCC,9,C,25,1260,,,126
Hf0.787 Nb0.142 Ta0.142 Ti1 Zr0.787,,,,,,4.41197509,16.00800291,,,,,,,,,,,8.59296567,24.00959248,46.97746385,,,,,,,BCC,WROUGHT,BCC,8.5,T,25,540,995,,92
Al0.25 Nb1 Ta1 Ti1 Zr1,,,,,,22.1367889,11.40530939,1.607255823,,,,,,,,,,43.11462852,21.73601737,,,,,,,,BCC+B2,OTHER,other,8.6,C,1000,366,408,,
Al0.25 Nb1 Ta1 Ti1 Zr1,,,,,,22.1367889,11.40530939,1.607255823,,,,,,,,,,43.11462852,21.73601737,,,,,,,,BCC+B2,OTHER,other,8.6,C,25,1745,1830,,
Al0.5 Mo0.5 Nb1 Ta0.5 Ti1 Zr1,,,,,,24.19824086,12.46741002,3.513857742,,12.49553963,,,,,,,,23.5648036,23.76014815,,,,,,,,BCC+B2,OTHER,other,7.6,C,1000,579,646,,
Al0.5 Mo0.5 Nb1 Ta0.5 Ti1 Zr1,,,,,,24.19824086,12.46741002,3.513857742,,12.49553963,,,,,,,,23.5648036,23.76014815,,,,,,,,BCC+B2,OTHER,other,7.6,C,25,2350,2460,,
Al1 Mo0.5 Nb1 Ta0.5 Ti1 Zr1,,,,,,23.37681291,12.04419417,6.789154262,,12.0713689,,,,,,,,22.76487817,22.95359159,,,,,,,,BCC+B2,OTHER,other,7.1,C,25,2197,2370,,
Al1 Mo0.5 Nb1 Ta0.5 Ti1 Zr0.5,,,,,,26.40755395,13.60569161,7.669349887,,13.63638948,,,,,,,,25.71628351,12.96473156,,,,,,,,B2,OTHER,other,7.2,C,1000,935,1019,,
Al1 Mo0.5 Nb1 Ta0.5 Ti1 Zr0.5,,,,,,26.40755395,13.60569161,7.669349887,,13.63638948,,,,,,,,25.71628351,12.96473156,,,,,,,,B2,OTHER,other,7.2,C,25,,1320,,
Al1 Nb1 Ta0.5 Ti1 Zr0.5,,,,,,30.57717688,15.75396342,8.880302527,,,,,,,,,,29.77675824,15.01179893,,,,,,,,B2,OTHER,other,6.9,C,1000,535,542,,
Al1 Nb1 Ta0.5 Ti1 Zr0.5,,,,,,30.57717688,15.75396342,8.880302527,,,,,,,,,,29.77675824,15.01179893,,,,,,,,B2,OTHER,other,6.9,C,25,1352,1357,,
Hf1 Nb1 Si0.5 Ti1 V1 Zr1,,,,,,19.53976211,10.06727007,,,,2.953384167,,10.71399653,,,,,,19.18600799,37.53957913,,,,,,,BCC+Laves+Sec.,ANNEAL,other,7.5,C,400,1273,1335,14.5,
Hf1 Nb1 Si0.5 Ti1 V1 Zr1,,,,,,19.53976211,10.06727007,,,,2.953384167,,10.71399653,,,,,,19.18600799,37.53957913,,,,,,,BCC+Laves+Sec.,ANNEAL,other,7.5,C,600,597,651,50,
Hf1 Nb1 Si0.5 Ti1 V1 Zr1,,,,,,19.53976211,10.06727007,,,,2.953384167,,10.71399653,,,,,,19.18600799,37.53957913,,,,,,,BCC+Laves+Sec.,ANNEAL,other,7.5,C,800,102,107,50,
Hf1 Nb1 Si0.5 Ti1 V1 Zr1,,,,,,19.53976211,10.06727007,,,,2.953384167,,10.71399653,,,,,,19.18600799,37.53957913,,,,,,,BCC+Laves+Sec.,ANNEAL,other,7.5,C,25,1483,1611,9.5,
Hf1 Nb1 Si0.5 Ti1 V1 Zr1,,,,,,19.53976211,10.06727007,,,,2.953384167,,10.71399653,,,,,,19.18600799,37.53957913,,,,,,,BCC+Laves+Sec.,CAST,other,7.5,C,600,920,1252,50,
Hf1 Nb1 Si0.5 Ti1 V1 Zr1,,,,,,19.53976211,10.06727007,,,,2.953384167,,10.71399653,,,,,,19.18600799,37.53957913,,,,,,,BCC+Laves+Sec.,CAST,other,7.5,C,800,371,427,50,
Hf1 Nb1 Si0.5 Ti1 V1 Zr1,,,,,,19.53976211,10.06727007,,,,2.953384167,,10.71399653,,,,,,19.18600799,37.53957913,,,,,,,BCC+Laves+Sec.,CAST,other,7.5,C,25,1540,1643,16.8,
Hf1 Nb1 Ta1 Ti1 Zr1,,,,,,15.70857322,8.093366135,,,,,,,,,,,30.59473991,15.42418017,30.17914056,,,,,,,BCC,OTHER,BCC,9.9,T,25,1900,,7.9,107
Hf1 Nb1 Ta1 Ti1 Zr1,,,,,,15.70857322,8.093366135,,,,,,,,,,,30.59473991,15.42418017,30.17914056,,,,,,,BCC+HCP,OTHER,other,9.9,T,25,1520,,1.7,
Hf1 Nb1 Ta1 Ti1 Zr1,,,,,,15.70857322,8.093366135,,,,,,,,,,,30.59473991,15.42418017,30.17914056,,,,,,,BCC+BCC+HCP,OTHER,other,9.9,T,25,795,,5,
Hf1 Nb1 Ta1 Ti1 Zr1,,,,,,15.70857322,8.093366135,,,,,,,,,,,30.59473991,15.42418017,30.17914056,,,,,,,BCC,WROUGHT,BCC,9.9,T,25,830,840,9.2,107
Hf1 Nb1 Ta1 Ti1 Zr1,,,,,,15.70857322,8.093366135,,,,,,,,,,,30.59473991,15.42418017,30.17914056,,,,,,,BCC,WROUGHT,BCC,9.9,T,25,1202,1295,4.7,107
Hf1 Nb1 Ta1 Ti1 Zr1,,,,,,15.70857322,8.093366135,,,,,,,,,,,30.59473991,15.42418017,30.17914056,,,,,,,BCC+BCC,WROUGHT,other,9.9,T,25,1303,1334,,
Hf1 Nb1 Ta1 Ti1 Zr1,,,,,,15.70857322,8.093366135,,,,,,,,,,,30.59473991,15.42418017,30.17914056,,,,,,,BCC,WROUGHT,BCC,9.9,T,25,1145,1262,9.7,107
Hf1 Nb1 Ta1 Ti1 Zr1,,,,,,15.70857322,8.093366135,,,,,,,,,,,30.59473991,15.42418017,30.17914056,,,,,,,BCC,WROUGHT,BCC,9.9,T,25,958,974,,107
Hf1 Nb1 Ta1 Ti1 Zr1,,,,,,15.70857322,8.093366135,,,,,,,,,,,30.59473991,15.42418017,30.17914056,,,,,,,BCC,WROUGHT,BCC,9.9,T,25,944,959,,107
Hf1 Nb1 Ta1 Ti1 Zr1,,,,,,15.70857322,8.093366135,,,,,,,,,,,30.59473991,15.42418017,30.17914056,,,,,,,BCC,WROUGHT,BCC,9.9,T,25,940,953,,107
Hf1 Nb1 Ta1 Ti1 Zr1,,,,,,15.70857322,8.093366135,,,,,,,,,,,30.59473991,15.42418017,30.17914056,,,,,,,BCC,WROUGHT,BCC,9.9,T,25,940,1080,,107
Hf1 Nb1 Ta1 Ti1 Zr1,,,,,,15.70857322,8.093366135,,,,,,,,,,,30.59473991,15.42418017,30.17914056,,,,,,,BCC,CAST,BCC,9.9,C,25,905,,,107
Hf1 Nb1 Ta1 Ti1 Zr1,,,,,,15.70857322,8.093366135,,,,,,,,,,,30.59473991,15.42418017,30.17914056,,,,,,,BCC,CAST,BCC,9.9,C,25,890,,,107
Hf1 Nb1 Ta1 Ti1 Zr1,,,,,,15.70857322,8.093366135,,,,,,,,,,,30.59473991,15.42418017,30.17914056,,,,,,,BCC,CAST,BCC,9.9,T,25,828,862,,107
Hf1 Nb1 Ta1 Ti1 Zr1,,,,,,15.70857322,8.093366135,,,,,,,,,,,30.59473991,15.42418017,30.17914056,,,,,,,BCC,CAST,BCC,9.9,T,25,827,856,,107
Hf1 Nb1 Ta1 Ti1 Zr1,,,,,,15.70857322,8.093366135,,,,,,,,,,,30.59473991,15.42418017,30.17914056,,,,,,,BCC,CAST,BCC,9.9,T,25,820,869,,107
Hf1 Nb1 Ta1 Ti1 Zr1,,,,,,15.70857322,8.093366135,,,,,,,,,,,30.59473991,15.42418017,30.17914056,,,,,,,BCC,CAST,BCC,9.9,T,25,803,810,,107
Al0.2 Mo1 Ta1 Ti1 V1,,,,,,,12.56010836,1.415993665,,25.17689425,,,13.366976,,,,,47.48002773,,,,,,,,,BCC,CAST,BCC,9.3,C,25,1021,1249,,183
Al0.6 Mo1 Ta1 Ti1 V1,,,,,,,12.21420366,4.130991829,,24.48352395,,,12.99885021,,,,,46.17243035,,,,,,,,,BCC,CAST,BCC,8.7,C,25,962,1033,,173
Al1 Mo1 Ta1 Ti1 V1,,,,,,,11.88684071,6.700456183,,23.82732084,,,12.6504573,,,,,44.93492497,,,,,,,,,BCC,CAST,BCC,8.2,C,25,,735,,165
Mo1 Ta1 Ti1 V1,,,,,,,12.74051322,,,25.53851805,,,13.55897015,,,,,48.16199858,,,,,,,,,BCC,CAST,BCC,9.6,C,25,1221,1454,,189
Hf1 Nb1 Ta1 Zr1,,,,,,17.09188179,,,,,,,,,,,,33.28893533,16.78244488,32.836738,,,,,,,BCC+HCP,ANNEAL,other,11.1,C,25,2310,,0.3,
Hf1 Nb1 Ta1 Zr1,,,,,,17.09188179,,,,,,,,,,,,33.28893533,16.78244488,32.836738,,,,,,,BCC+HCP,ANNEAL,other,11.1,C,25,2100,2200,3.5,
Hf1 Nb1 Ta1 Zr1,,,,,,17.09188179,,,,,,,,,,,,33.28893533,16.78244488,32.836738,,,,,,,BCC+HCP,ANNEAL,other,11.1,C,25,2020,2030,1.7,
Hf1 Nb1 Ta1 Zr1,,,,,,17.09188179,,,,,,,,,,,,33.28893533,16.78244488,32.836738,,,,,,,BCC+HCP,ANNEAL,other,11.1,C,25,1950,2010,2.2,
Hf1 Nb1 Ta1 Zr1,,,,,,17.09188179,,,,,,,,,,,,33.28893533,16.78244488,32.836738,,,,,,,BCC,CAST,BCC,11.1,C,25,1315,1800,21.6,105
Hf1 Ta0.4 Ti1 Zr1,,,,,,,12.27484241,,,,,,,,,,,18.56066337,23.39315653,45.77133769,,,,,,,BCC+HCP,CAST,other,9.2,T,25,400,1100,,
Hf1 Ta0.5 Ti1 Zr1,,,,,,,11.73052652,,,,,,,,,,,22.17201113,22.35580988,43.74165247,,,,,,,BCC+HCP,CAST,other,9.4,T,25,700,1100,,
Hf1 Ta0.6 Ti1 Zr1,,,,,,,11.23243517,,,,,,,,,,,25.4766751,21.40655704,41.88433269,,,,,,,BCC+HCP,CAST,other,9.6,T,25,800,1100,,
Hf1 Ta1 Ti1 Zr1,,,,,,,9.601648049,,,,,,,,,,,36.29638396,18.29863458,35.80333341,,,,,,,BCC,CAST,BCC,10.2,T,25,1500,1500,,107
Mo1 Nb1 Ta1 Ti0.25 W1,,,,,,16.42578399,2.11572181,,,16.96396329,,,,,,,,31.99161261,,,32.50291831,,,,,,BCC,CAST,BCC,13.1,C,25,1109,1197,,242
Mo1 Nb1 Ta1 Ti0.5 W1,,,,,,16.08546039,4.143772914,,,16.61248923,,,,,,,,31.32878272,,,31.82949474,,,,,,BCC,CAST,BCC,12.6,C,25,1211,1578,,234
Mo1 Nb1 Ta1 Ti0.75 W1,,,,,,15.75895278,6.08949201,,,16.27528383,,,,,,,,30.69286148,,,31.1834099,,,,,,BCC,CAST,BCC,12.2,C,25,1304,1593,,228
Mo1 Nb1 Ta1 Ti1 W1,,,,,,15.44543658,7.957792958,,,15.95149548,,,,,,,,30.08224289,,,30.5630321,,,,,,BCC,CAST,BCC,11.8,C,25,1455,1910,,222
Mo1 Nb1 Ta1 W1,,,,,,16.78081944,,,,17.33063124,,,,,,,,32.683096,,,33.20545332,,,,,,BCC,CAST,BCC,13.7,C,25,996,1148,,250
Mo1 Nb1 Ta1 Ti1 V1,,,,,,19.82574107,10.21461206,,,20.47531759,,,10.87080384,,,,,38.61352545,,,,,,,,,BCC,CAST,BCC,9.4,C,25,1400,2450,,171
Mo1 Nb1 Ta1 Ti1 V1 W1,,,,,,14.23949311,7.336467148,,,14.70604013,,,7.807765464,,,,,27.73349191,,,28.17674223,,,,,,BCC,CAST,BCC,11,C,600,973,1590,,209
Mo1 Nb1 Ta1 Ti1 V1 W1,,,,,,14.23949311,7.336467148,,,14.70604013,,,7.807765464,,,,,27.73349191,,,28.17674223,,,,,,BCC,CAST,BCC,11,C,800,791.3,1180,,209
Mo1 Nb1 Ta1 Ti1 V1 W1,,,,,,14.23949311,7.336467148,,,14.70604013,,,7.807765464,,,,,27.73349191,,,28.17674223,,,,,,BCC,CAST,BCC,11,C,1000,752.8,1105,,209
Mo1 Nb1 Ta1 Ti1 V1 W1,,,,,,14.23949311,7.336467148,,,14.70604013,,,7.807765464,,,,,27.73349191,,,28.17674223,,,,,,BCC,CAST,BCC,11,C,1200,659,696,,209
Mo1 Nb1 Ta1 Ti1 V1 W1,,,,,,14.23949311,7.336467148,,,14.70604013,,,7.807765464,,,,,27.73349191,,,28.17674223,,,,,,BCC,CAST,BCC,11,C,25,1515,2135,,209
Mo1 Nb1 Ta1 Ti1 W1,,,,,,15.44543658,7.957792958,,,15.95149548,,,,,,,,30.08224289,,,30.5630321,,,,,,BCC,CAST,BCC,11.8,C,600,689,1681,,222
Mo1 Nb1 Ta1 Ti1 W1,,,,,,15.44543658,7.957792958,,,15.95149548,,,,,,,,30.08224289,,,30.5630321,,,,,,BCC,CAST,BCC,11.8,C,800,674,1618,,222
Mo1 Nb1 Ta1 Ti1 W1,,,,,,15.44543658,7.957792958,,,15.95149548,,,,,,,,30.08224289,,,30.5630321,,,,,,BCC,CAST,BCC,11.8,C,1000,620,1426,,222
Mo1 Nb1 Ta1 Ti1 W1,,,,,,15.44543658,7.957792958,,,15.95149548,,,,,,,,30.08224289,,,30.5630321,,,,,,BCC,CAST,BCC,11.8,C,1200,586,814,,222
Mo1 Nb1 Ta1 Ti1 W1,,,,,,15.44543658,7.957792958,,,15.95149548,,,,,,,,30.08224289,,,30.5630321,,,,,,BCC,CAST,BCC,11.8,C,25,1343,2005,,222
Mo1 Nb1 Ta1 Ti1 Zr1,,,,,,18.25641832,9.406066084,,,18.85457707,,,,,,,,35.55704025,17.92589827,,,,,,,,BCC+BCC,CAST,other,9.1,C,25,1390,,,
Mo1 Nb1 Ta1 Ti1 Zr1,,,,,,18.25641832,9.406066084,,,18.85457707,,,,,,,,35.55704025,17.92589827,,,,,,,,BCC+BCC,ANNEAL,other,9.1,C,25,1100,1200,,
Mo1 Nb1 Ta1 Ti1 Zr1,,,,,,18.25641832,9.406066084,,,18.85457707,,,,,,,,35.55704025,17.92589827,,,,,,,,BCC+BCC,CAST,other,9.1,C,25,1375,1450,,
Mo1 Nb1 Ta1 V1 W1,,,,,,15.36687915,,,,15.87036418,,,8.425931133,,,,,29.92924084,,,30.40758469,,,,,,BCC,POWDER,BCC,12.4,C,25,2612,3472,,229
Nb1 Ta1 Ti1 V1,,,,,,24.93029896,12.84458076,,,,,,13.66972305,,,,,48.55539724,,,,,,,,,BCC,CAST,BCC,9.2,C,25,965,,,134
Nb1 Ta1 Ti1 V1 W1,,,,,,16.69460901,8.601391187,,,,,,9.153948856,,,,,32.5151886,,,33.03486235,,,,,,BCC,CAST,BCC,11.1,C,25,1420,1800,20,187
Nb1 Ta1 V1 W1,,,,,,18.26571458,,,,,,,10.01541377,,,,,35.57514608,,,36.14372557,,,,,,BCC,CAST,BCC,12.9,C,25,1530,1700,12,206
Al0.25 Cr0.5 Nb0.5 Ti1 V0.25,,18.59669955,,,,33.2284208,34.23987296,4.825141811,,,,,9.109864877,,,,,,,,,,,,,,BCC+Laves,ANNEAL,other,5.8,C,25,1340,1700,,
Al0.25 Cr0.5 Nb0.5 Ti1 V0.25,,18.59669955,,,,33.2284208,34.23987296,4.825141811,,,,,9.109864877,,,,,,,,,,,,,,BCC,CAST,BCC,5.8,C,25,1240,,,134
Al1 Cr0.5 Nb1 Ti1 V1,,10.62465518,,,,37.96808272,19.56190359,11.02678845,,,,,20.81857006,,,,,,,,,,,,,,BCC,ANNEAL,BCC,5.6,C,600,1005,1045,,119
Al1 Cr0.5 Nb1 Ti1 V1,,10.62465518,,,,37.96808272,19.56190359,11.02678845,,,,,20.81857006,,,,,,,,,,,,,,BCC,ANNEAL,BCC,5.6,C,800,640,685,,119
Al1 Cr0.5 Nb1 Ti1 V1,,10.62465518,,,,37.96808272,19.56190359,11.02678845,,,,,20.81857006,,,,,,,,,,,,,,BCC,ANNEAL,BCC,5.6,C,1000,40,80,,119
Al1 Cr0.5 Nb1 Ti1 V1,,10.62465518,,,,37.96808272,19.56190359,11.02678845,,,,,20.81857006,,,,,,,,,,,,,,BCC,ANNEAL,BCC,5.6,C,25,1300,1430,,119
Al0.667 Cr1 Nb0.667 Ti0.667 V0.667,,26.27827103,,,,31.31817515,16.13574032,9.095505156,,,,,17.17230834,,,,,,,,,,,,,,BCC+Laves,ANNEAL,other,5.9,C,600,1370,1480,,
Al0.667 Cr1 Nb0.667 Ti0.667 V0.667,,26.27827103,,,,31.31817515,16.13574032,9.095505156,,,,,17.17230834,,,,,,,,,,,,,,BCC+Laves,ANNEAL,other,5.9,C,800,970,1045,,
Al0.667 Cr1 Nb0.667 Ti0.667 V0.667,,26.27827103,,,,31.31817515,16.13574032,9.095505156,,,,,17.17230834,,,,,,,,,,,,,,BCC+Laves,ANNEAL,other,5.9,C,1000,75,105,,
Al0.667 Cr1 Nb0.667 Ti0.667 V0.667,,26.27827103,,,,31.31817515,16.13574032,9.095505156,,,,,17.17230834,,,,,,,,,,,,,,BCC+Laves,ANNEAL,other,5.9,C,25,1700,1700,,
Al1 Cr1 Nb1 Ti1 V1,,19.20847602,,,,34.32153768,17.68313181,9.967749443,,,,,18.81910504,,,,,,,,,,,,,,BCC+Laves,ANNEAL,other,5.8,C,600,1015,1060,,
Al1 Cr1 Nb1 Ti1 V1,,19.20847602,,,,34.32153768,17.68313181,9.967749443,,,,,18.81910504,,,,,,,,,,,,,,BCC+Laves,ANNEAL,other,5.8,C,800,860,895,,
Al1 Cr1 Nb1 Ti1 V1,,19.20847602,,,,34.32153768,17.68313181,9.967749443,,,,,18.81910504,,,,,,,,,,,,,,BCC+Laves,ANNEAL,other,5.8,C,1000,65,95,,
Al1 Cr1 Nb1 Ti1 V1,,19.20847602,,,,34.32153768,17.68313181,9.967749443,,,,,18.81910504,,,,,,,,,,,,,,BCC+Laves,ANNEAL,other,5.8,C,25,1550,1570,,
Al1 Nb1 Ti1 V1,,,,,,42.48160697,21.88736014,12.3376178,,,,,23.29341509,,,,,,,,,,,,,,BCC,ANNEAL,BCC,5.5,C,600,780,1005,,104
Al1 Nb1 Ti1 V1,,,,,,42.48160697,21.88736014,12.3376178,,,,,23.29341509,,,,,,,,,,,,,,BCC,ANNEAL,BCC,5.5,C,800,560,700,,104
Al1 Nb1 Ti1 V1,,,,,,42.48160697,21.88736014,12.3376178,,,,,23.29341509,,,,,,,,,,,,,,BCC,ANNEAL,BCC,5.5,C,1000,110,,,104
Al1 Nb1 Ti1 V1,,,,,,42.48160697,21.88736014,12.3376178,,,,,23.29341509,,,,,,,,,,,,,,BCC,ANNEAL,BCC,5.5,C,25,1000,1280,,104
Al0.3 Co1 Cr1 Fe1 Ni1,25.23231559,22.26222119,23.91018044,25.12955897,,,,3.465723818,,,,,,,,,,,,,,,,,,,FCC+B2+Sec.,WROUGHT,other,7.6,T,25,900,1074,25,
Co1 Cr1 Fe1 Mn1 Ni1,21.01710027,18.54317862,19.91583602,20.93150978,19.59237531,,,,,,,,,,,,,,,,,,,,,,FCC,WROUGHT,FCC,8,T,25,370,670,56,220
Co0.2 Cr0.2 Fe1 Mn0.6,10.61917084,9.369188854,50.31371178,,29.69792853,,,,,,,,,,,,,,,,,,,,,,FCC+HCP,ANNEAL,other,7.8,T,25,250,730,50,
Co0.2 Cr0.2 Fe1 Mn0.6,10.61917084,9.369188854,50.31371178,,29.69792853,,,,,,,,,,,,,,,,,,,,,,FCC+HCP,WROUGHT,other,7.8,T,25,330,870,75,
Co0.2 Cr0.2 Fe1 Mn0.6,10.61917084,9.369188854,50.31371178,,29.69792853,,,,,,,,,,,,,,,,,,,,,,FCC+HCP,WROUGHT,other,7.8,T,25,280,800,65,
Co0.2 Cr0.2 Fe1 Mn0.6,10.61917084,9.369188854,50.31371178,,29.69792853,,,,,,,,,,,,,,,,,,,,,,FCC+HCP,WROUGHT,other,7.8,T,25,350,830,63,
Co0.2 Cr0.2 Fe1 Mn0.6,10.61917084,9.369188854,50.31371178,,29.69792853,,,,,,,,,,,,,,,,,,,,,,FCC+HCP,WROUGHT,other,7.8,T,25,298,1400,45,
Co0.2 Cr0.2 Fe1 Mn0.6,10.61917084,9.369188854,50.31371178,,29.69792853,,,,,,,,,,,,,,,,,,,,,,FCC+HCP,WROUGHT,other,7.8,T,25,400,1200,42,
Al0.304 Co1 Cr1 Fe1 Ni1,25.22066121,22.25193864,23.89913673,25.11795205,,,,3.510311366,,,,,,,,,,,,,,,,,,,FCC+B2,,other,7.6,T,25,860,1050,48,
Al0.304 Co1 Cr1 Fe1 Ni1,25.22066121,22.25193864,23.89913673,25.11795205,,,,3.510311366,,,,,,,,,,,,,,,,,,,FCC+B2,,other,7.6,T,25,690,930,51,
Al0.304 Co1 Cr1 Fe1 Ni1,25.22066121,22.25193864,23.89913673,25.11795205,,,,3.510311366,,,,,,,,,,,,,,,,,,,FCC+B2,,other,7.6,T,25,550,800,64,
Al0.304 Co1 Cr1 Fe1 Ni1,25.22066121,22.25193864,23.89913673,25.11795205,,,,3.510311366,,,,,,,,,,,,,,,,,,,FCC,,FCC,7.6,T,25,260,620,87,210
Al0.304 Co1 Cr1 Fe1 Ni1,25.22066121,22.25193864,23.89913673,25.11795205,,,,3.510311366,,,,,,,,,,,,,,,,,,,FCC,WROUGHT,FCC,7.6,T,25,159,410,65,210
Al0.304 Co1 Cr1 Fe1 Ni1,25.22066121,22.25193864,23.89913673,25.11795205,,,,3.510311366,,,,,,,,,,,,,,,,,,,FCC+B2,WROUGHT,other,7.6,T,25,215,520,43,
Al0.304 Co1 Cr1 Fe1 Ni1,25.22066121,22.25193864,23.89913673,25.11795205,,,,3.510311366,,,,,,,,,,,,,,,,,,,FCC+L12,WROUGHT,other,7.6,T,25,285,540,55,
Al0.304 Co1 Cr1 Fe1 Ni1,25.22066121,22.25193864,23.89913673,25.11795205,,,,3.510311366,,,,,,,,,,,,,,,,,,,FCC,WROUGHT,FCC,7.6,T,25,263,589,60,210
Al0.304 Co1 Cr1 Fe1 Ni1,25.22066121,22.25193864,23.89913673,25.11795205,,,,3.510311366,,,,,,,,,,,,,,,,,,,FCC+L12+B2,WROUGHT,other,7.6,T,25,490,840,45,
Al0.304 Co1 Cr1 Fe1 Ni1,25.22066121,22.25193864,23.89913673,25.11795205,,,,3.510311366,,,,,,,,,,,,,,,,,,,FCC+L12,CAST,other,7.6,T,25,175,335,58,
Al0.304 Co1 Cr1 Fe1 Ni1,25.22066121,22.25193864,23.89913673,25.11795205,,,,3.510311366,,,,,,,,,,,,,,,,,,,FCC+L12,ANNEAL,other,7.6,T,25,305,525,44,
Al0.304 Co1 Cr1 Fe1 Ni1,25.22066121,22.25193864,23.89913673,25.11795205,,,,3.510311366,,,,,,,,,,,,,,,,,,,FCC+B2,ANNEAL,other,7.6,T,25,280,570,44,
Al1 Co1 Cr1 Fe1 Ni1,23.34451711,20.59663536,22.12129975,23.2494484,,,,10.68809938,,,,,,,,,,,,,,,,,,,BCC+B2,CAST,other,6.7,T,700,395,400,1,
Al1 Co1 Cr1 Fe1 Ni1,23.34451711,20.59663536,22.12129975,23.2494484,,,,10.68809938,,,,,,,,,,,,,,,,,,,BCC+B2,CAST,other,6.7,C,25,1380,,10,
Al1 Co1 Cr1 Fe1 Ni1,23.34451711,20.59663536,22.12129975,23.2494484,,,,10.68809938,,,,,,,,,,,,,,,,,,,BCC+B2+FCC+Sec.,ANNEAL,other,6.7,C,25,1430,,1.6,
Al1 Co1 Cr1 Fe1 Ni1,23.34451711,20.59663536,22.12129975,23.2494484,,,,10.68809938,,,,,,,,,,,,,,,,,,,BCC+B2+FCC,ANNEAL,other,6.7,C,25,1690,,2.7,
Al1 Co1 Cr1 Fe1 Ni1,23.34451711,20.59663536,22.12129975,23.2494484,,,,10.68809938,,,,,,,,,,,,,,,,,,,BCC+B2+FCC,ANNEAL,other,6.7,C,25,1220,,13,
Al1 Co1 Cr1 Fe1 Ni1,23.34451711,20.59663536,22.12129975,23.2494484,,,,10.68809938,,,,,,,,,,,,,,,,,,,BCC+B2+FCC,ANNEAL,other,6.7,C,25,1450,,20,
Al1 Co1 Cr1 Fe1 Ni1,23.34451711,20.59663536,22.12129975,23.2494484,,,,10.68809938,,,,,,,,,,,,,,,,,,,FCC+BCC,ANNEAL,other,6.7,T,25,900,935,0.8,
Al0.515 Cr0.515 Fe1 Ni1,,17.25253004,35.97989765,37.81481122,,,,8.952761091,,,,,,,,,,,,,,,,,,,FCC+BCC+B2,CAST,other,6.9,T,25,796,1437,15.7,
Al0.511 Co0.511 Cr0.511 Fe0.511 Ni1,19.09595481,16.84817108,18.09535568,37.21758912,,,,8.742929305,,,,,,,,,,,,,,,,,,,L12+B2,,other,7,T,25,545,1030,16.5,
Al0.465 Co0.465 Cr0.465 Fe0.465 Ni1,18.4178572,16.2498923,17.45278936,39.44699338,,,,8.432467766,,,,,,,,,,,,,,,,,,,L12+B2,,other,7.1,T,25,545,1050,16.5,
Al0.451 Co0.451 Cr0.451 Fe0.451 Ni1,18.19505535,16.05331645,17.24166199,40.17950648,,,,8.330459734,,,,,,,,,,,,,,,,,,,L12+B2,,other,7.1,T,25,545,1110,20,
Al0.511 Co0.511 Cr0.511 Fe0.511 Ni1,19.09595481,16.84817108,18.09535568,37.21758912,,,,8.742929305,,,,,,,,,,,,,,,,,,,,,other,7,T,-70,580,1034,10.5,
Al0.465 Co0.465 Cr0.465 Fe0.465 Ni1,18.4178572,16.2498923,17.45278936,39.44699338,,,,8.432467766,,,,,,,,,,,,,,,,,,,,,other,7.1,T,-70,595,1168,15.8,
Al0.451 Co0.451 Cr0.451 Fe0.451 Ni1,18.19505535,16.05331645,17.24166199,40.17950648,,,,8.330459734,,,,,,,,,,,,,,,,,,,,,other,7.1,T,-70,570,1143,18,
Al0.511 Co0.511 Cr0.511 Fe0.511 Ni1,19.09595481,16.84817108,18.09535568,37.21758912,,,,8.742929305,,,,,,,,,,,,,,,,,,,,,other,7,T,-192,700,1000,4,
Al0.465 Co0.465 Cr0.465 Fe0.465 Ni1,18.4178572,16.2498923,17.45278936,39.44699338,,,,8.432467766,,,,,,,,,,,,,,,,,,,,,other,7.1,T,-192,700,1000,7,
Al0.451 Co0.451 Cr0.451 Fe0.451 Ni1,18.19505535,16.05331645,17.24166199,40.17950648,,,,8.330459734,,,,,,,,,,,,,,,,,,,,,other,7.1,T,-192,700,1000,9,
Al0.343 Co0.514 Cr0.514 Fe1 Ni0.514,19.89129315,17.5498902,36.67124416,19.81028743,,,,6.077285056,,,,,,,,,,,,,,,,,,,BCC+B2,CAST,other,7.2,T,25,866,1223,7.9,
Al0.343 Co0.514 Cr0.514 Fe1 Ni0.514,19.89129315,17.5498902,36.67124416,19.81028743,,,,6.077285056,,,,,,,,,,,,,,,,,,,,CAST,other,7.2,T,650,400,468,6.3,
Al0.343 Co0.514 Cr0.514 Fe1 Ni0.514,19.89129315,17.5498902,36.67124416,19.81028743,,,,6.077285056,,,,,,,,,,,,,,,,,,,,CAST,other,7.2,T,700,220,340,5.4,
Al0.343 Co0.514 Cr0.514 Fe1 Ni0.514,19.89129315,17.5498902,36.67124416,19.81028743,,,,6.077285056,,,,,,,,,,,,,,,,,,,,CAST,other,7.2,C,25,1166,,30.2,
Co1 Cr0.429 Fe0.571 Mo0.286 Ni0.571,33.85355085,12.81365143,18.31749501,19.25165609,,,,,,15.76364662,,,,,,,,,,,,,,,,,FCC,CAST,FCC,8.6,T,25,350,720,21.9,234
Co1 Cr0.429 Fe0.571 Mo0.286 Ni0.571,33.85355085,12.81365143,18.31749501,19.25165609,,,,,,15.76364662,,,,,,,,,,,,,,,,,FCC+Sec.,WROUGHT,other,8.6,T,25,1311,1410,12.1,
Co1 Cr0.429 Fe0.571 Mo0.286 Ni0.571,33.85355085,12.81365143,18.31749501,19.25165609,,,,,,15.76364662,,,,,,,,,,,,,,,,,FCC+Sec.,WROUGHT,other,8.6,T,25,1212,1360,14.9,
Co1 Cr0.429 Fe0.571 Mo0.286 Ni0.571,33.85355085,12.81365143,18.31749501,19.25165609,,,,,,15.76364662,,,,,,,,,,,,,,,,,FCC+Sec.,WROUGHT,other,8.6,T,25,1028,1249,18.3,
Co1 Cr0.429 Fe0.571 Mo0.286 Ni0.571,33.85355085,12.81365143,18.31749501,19.25165609,,,,,,15.76364662,,,,,,,,,,,,,,,,,FCC+Sec.,WROUGHT,other,8.6,T,25,879,1194,25.4,
Co1 Cr0.429 Fe0.571 Mo0.286 Ni0.571,33.85355085,12.81365143,18.31749501,19.25165609,,,,,,15.76364662,,,,,,,,,,,,,,,,,FCC+Sec.,WROUGHT,other,8.6,T,25,799,1127,28.2,
Co1 Cr0.429 Fe0.571 Mo0.286 Ni0.571,33.85355085,12.81365143,18.31749501,19.25165609,,,,,,15.76364662,,,,,,,,,,,,,,,,,FCC,WROUGHT,FCC,8.6,T,25,350,918,62.4,234
Co1 Cr1 Fe1 Ni1,26.13819317,23.06146798,24.76859141,26.03174744,,,,,,,,,,,,,,,,,,,,,,,FCC,CAST,FCC,8.2,T,25,155,472.4,58.9,226
Co1 Cr1 Fe1 Mo0.083 Ni1,25.24644879,22.27469077,23.92357308,25.14363461,,,,,,3.411652744,,,,,,,,,,,,,,,,,,CAST,other,8.2,T,25,198.8,479,51.1,
Co1 Cr1 Fe1 Mo0.208 Ni1,24.01267029,21.18614026,22.75444271,23.91488058,,,,,,8.131866162,,,,,,,,,,,,,,,,,,CAST,other,8.3,T,25,254.7,589.6,55.1,
Co1 Cr1 Fe1 Mo0.304 Ni1,23.14403552,20.41975245,21.93132309,23.04978326,,,,,,11.45510568,,,,,,,,,,,,,,,,,FCC+Sec.,CAST,other,8.4,T,25,305.3,709.7,49.3,
Co1 Cr1 Fe1 Mo0.304 Ni1,23.14403552,20.41975245,21.93132309,23.04978326,,,,,,11.45510568,,,,,,,,,,,,,,,,,FCC+Sec.,WROUGHT,other,8.4,T,25,815.5,1186.5,18.9,
Co1 Cr1 Fe1 Mo0.304 Ni1,23.14403552,20.41975245,21.93132309,23.04978326,,,,,,11.45510568,,,,,,,,,,,,,,,,,FCC+Sec.,WROUGHT,other,8.4,T,25,646.7,1042,32.5,
Co1 Cr1 Fe1 Mo0.304 Ni1,23.14403552,20.41975245,21.93132309,23.04978326,,,,,,11.45510568,,,,,,,,,,,,,,,,,FCC+Sec.,WROUGHT,other,8.4,T,25,683.7,1066.6,30.4,
Co1 Cr1 Fe1 Mn1 Ni1,21.01710027,18.54317862,19.91583602,20.93150978,19.59237531,,,,,,,,,,,,,,,,,,,,,,FCC,WROUGHT,FCC,8,T,25,243,558,50,220
C0.02 Co1 Cr1 Fe1 Mn1 Ni1,20.99911055,18.52730647,19.89878894,20.91359333,19.5756051,,,,0.085595614,,,,,,,,,,,,,,,,,,FCC+Sec.,WROUGHT,other,8,T,25,446,723,15,
Co1 Cr1 Fe1 Mn1 Ni1,21.01710027,18.54317862,19.91583602,20.93150978,19.59237531,,,,,,,,,,,,,,,,,,,,,,FCC,WROUGHT,FCC,8,T,25,249,621,41,220
C0.02 Co1 Cr1 Fe1 Mn1 Ni1,20.99911055,18.52730647,19.89878894,20.91359333,19.5756051,,,,0.085595614,,,,,,,,,,,,,,,,,,FCC+Sec.,WROUGHT,other,8,T,25,581,857,28,
Co1 Cr1 Fe1 Ni1,26.13819317,23.06146798,24.76859141,26.03174744,,,,,,,,,,,,,,,,,,,,,,,FCC,ANNEAL,FCC,8.2,T,25,190,453,70,226
Al0.167 Co1 Cr1 Fe1 Ni1 Ti0.083,25.19086086,22.22564609,23.87089787,25.08827306,,,1.698238809,1.926083313,,,,,,,,,,,,,,,,,,,FCC,ANNEAL,FCC,7.8,T,25,210,503,70,214
Al0.167 Co1 Cr1 Fe1 Ni1 Ti0.083,25.19086086,22.22564609,23.87089787,25.08827306,,,1.698238809,1.926083313,,,,,,,,,,,,,,,,,,,FCC+L12+Sec.,WROUGHT,other,7.8,T,25,645,1094,39,
Al0.167 Co1 Cr1 Fe1 Ni1 Ti0.083,25.19086086,22.22564609,23.87089787,25.08827306,,,1.698238809,1.926083313,,,,,,,,,,,,,,,,,,,FCC+L12+Sec.,WROUGHT,other,7.8,T,25,1005,1273,17,
Al0.278 Co0.694 Cr0.222 Fe0.417 Ni1 Ti0.167,27.28129136,7.699629245,15.53342605,39.15013033,,,5.332115946,5.003407068,,,,,,,,,,,,,,,,,,,FCC+L12+Sec.,ANNEAL,other,7.4,T,25,568,786,12,
Al0.278 Co0.694 Cr0.222 Fe0.417 Ni1 Ti0.167,27.28129136,7.699629245,15.53342605,39.15013033,,,5.332115946,5.003407068,,,,,,,,,,,,,,,,,,,FCC+L12+Sec.,ANNEAL,other,7.4,T,25,596,1039,20,
Al0.278 Co0.694 Cr0.222 Fe0.417 Ni1 Ti0.167,27.28129136,7.699629245,15.53342605,39.15013033,,,5.332115946,5.003407068,,,,,,,,,,,,,,,,,,,FCC+L12+Sec.,ANNEAL,other,7.4,T,700,487,702,18,
Al0.278 Co0.694 Cr0.222 Fe0.417 Ni1 Ti0.167,27.28129136,7.699629245,15.53342605,39.15013033,,,5.332115946,5.003407068,,,,,,,,,,,,,,,,,,,FCC+L12+Sec.,ANNEAL,other,7.4,T,700,486,624,11,
Al0.885 Cr1 Fe1 Ni1,,27.30694905,29.3283439,30.82403955,,,,12.54066751,,,,,,,,,,,,,,,,,,,BCC+B2,CAST,other,6.4,C,25,770,,37.1,
Al1 Cr1 Fe1 Ni1,,26.8690961,28.85807892,30.32979185,,,,13.94303313,,,,,,,,,,,,,,,,,,,BCC+B2,CAST,other,6.3,C,25,843.2,,34.6,
Al1 Cr0.889 Fe0.889 Ni0.889,,26.40933113,28.36427988,29.8108099,,,,15.41557909,,,,,,,,,,,,,,,,,,,BCC+B2,CAST,other,6.1,C,25,1044,,27.1,
Al1 Cr0.828 Fe0.828 Ni0.828,,26.11277131,28.04576724,29.47605366,,,,16.36540779,,,,,,,,,,,,,,,,,,,BCC+B2,CAST,other,6,C,25,906.8,,31.4,
Al1 Cr0.767 Fe0.767 Ni0.767,,25.77726694,27.6854272,29.09733689,,,,17.43996897,,,,,,,,,,,,,,,,,,,BCC+B2,CAST,other,5.9,C,25,1122.8,,24.7,
Co1 Cr1 Fe1 Mn1 Ni1,21.01710027,18.54317862,19.91583602,20.93150978,19.59237531,,,,,,,,,,,,,,,,,,,,,,FCC,ANNEAL,FCC,8,C,25,230,,75,220
Co1 Cr1 Fe1 Mn1 Ni1 V0.263,20.05869612,17.69758816,19.0076508,19.97700866,18.69894027,,,,,,,,4.56011599,,,,,,,,,,,,,,FCC+Sec.,ANNEAL,other,7.9,C,25,200,,75,
Co1 Cr1 Fe1 Mn1 Ni1 V0.5,19.26695785,16.99904536,18.25739842,19.18849468,17.96087303,,,,,,,,8.327230642,,,,,,,,,,,,,,FCC+Sec.,ANNEAL,other,7.8,C,25,620,,75,
Co1 Cr1 Fe1 Mn1 Ni1 V0.765,18.45256634,16.28051583,17.48567979,18.37741972,17.20168818,,,,,,,,12.20213014,,,,,,,,,,,,,,FCC+Sec.,ANNEAL,other,7.7,C,25,780,,8,
Co1 Cr1 Fe1 Mn1 Ni1 V1,17.7858861,15.69231048,16.85393258,17.71345448,16.58020142,,,,,,,,15.37421495,,,,,,,,,,,,,,FCC+Sec.,ANNEAL,other,7.7,C,25,1700,,1,
Al0.304 Co1 Cr1 Fe1 Ni1,25.22066121,22.25193864,23.89913673,25.11795205,,,,3.510311366,,,,,,,,,,,,,,,,,,,FCC,CAST,FCC,7.6,C,25,,,25,210
Co1 Cr1 Fe1 Ni1,26.13819317,23.06146798,24.76859141,26.03174744,,,,,,,,,,,,,,,,,,,,,,,FCC,CAST,FCC,8.2,C,25,,,83,226
Al0.511 Co0.511 Cr0.511 Fe0.511 Ni1,19.09595481,16.84817108,18.09535568,37.21758912,,,,8.742929305,,,,,,,,,,,,,,,,,,,FCC+B2,CAST,other,7,T,25,545,1030,16.5,
Al0.465 Co0.465 Cr0.465 Fe0.465 Ni1,18.4178572,16.2498923,17.45278936,39.44699338,,,,8.432467766,,,,,,,,,,,,,,,,,,,FCC+B2,CAST,other,7.1,T,25,545,1050,16.5,
Al0.451 Co0.451 Cr0.451 Fe0.451 Ni1,18.19505535,16.05331645,17.24166199,40.17950648,,,,8.330459734,,,,,,,,,,,,,,,,,,,FCC+B2,CAST,other,7.1,T,25,545,1110,20,
Al0.108 Co0.514 Cr0.514 Cu0.108 Fe0.514 Ni1,19.64537038,17.33291498,18.61598271,38.06491471,,,,1.889889648,,,,4.450927565,,,,,,,,,,,,,,,FCC,WROUGHT,FCC,8,T,25,719,1048,30,209
Al0.108 Co0.514 Cr0.514 Cu0.108 Fe0.514 Ni1,19.64537038,17.33291498,18.61598271,38.06491471,,,,1.889889648,,,,4.450927565,,,,,,,,,,,,,,,FCC+L12,WROUGHT,other,8,T,25,460,732,32,
Al0.242 Co0.515 Cr0.515 Cu0.242 Fe0.515 Ni1,18.22968763,16.08387216,17.27447959,35.25329837,,,,3.921958124,,,,9.236704134,,,,,,,,,,,,,,,Other,CAST,other,7.7,T,25,357,459,9,
Al0.242 Co0.515 Cr0.515 Cu0.242 Fe0.515 Ni1,18.22968763,16.08387216,17.27447959,35.25329837,,,,3.921958124,,,,9.236704134,,,,,,,,,,,,,,,Other,ANNEAL,other,7.7,T,25,365,365,0.1,
Al0.242 Co0.515 Cr0.515 Cu0.242 Fe0.515 Ni1,18.22968763,16.08387216,17.27447959,35.25329837,,,,3.921958124,,,,9.236704134,,,,,,,,,,,,,,,FCC+L12,ANNEAL,other,7.7,T,25,215,489,39,
Al0.5 Co1 Cr1 Cu1 Fe1 Ni1,19.48172586,17.18853304,18.46091291,19.40238807,,,,4.459775739,,,,21.00666437,,,,,,,,,,,,,,,Other,WROUGHT,other,7.6,T,25,1284,1344,7.6,
Al0.5 Co1 Cr1 Cu1 Fe1 Ni1,19.48172586,17.18853304,18.46091291,19.40238807,,,,4.459775739,,,,21.00666437,,,,,,,,,,,,,,,FCC,WROUGHT,FCC,7.6,T,25,1290,1400,5,189
Al0.5 Co1 Cr1 Cu1 Fe1 Ni1,19.48172586,17.18853304,18.46091291,19.40238807,,,,4.459775739,,,,21.00666437,,,,,,,,,,,,,,,Other,WROUGHT,other,7.6,T,25,650,790,27,
Al1 Co1 Cr1 Cu1 Fe1 Ni1,18.64997864,16.45469074,17.67274799,18.57402807,,,,8.538742702,,,,20.10981186,,,,,,,,,,,,,,,BCC+Sec.,CAST,other,7.1,T,25,790,790,0.2,
Al1 Co1 Cr1 Cu1 Fe1 Ni1,18.64997864,16.45469074,17.67274799,18.57402807,,,,8.538742702,,,,20.10981186,,,,,,,,,,,,,,,BCC+Sec.,WROUGHT,other,7.1,T,25,1040,1170,1,
Al1 Co1 Cr1 Fe1 Ni1,23.34451711,20.59663536,22.12129975,23.2494484,,,,10.68809938,,,,,,,,,,,,,,,,,,,BCC+B2,CAST,other,6.7,T,700,395,400,1,
Al1 Co1 Cr1 Fe1 Ni1,23.34451711,20.59663536,22.12129975,23.2494484,,,,10.68809938,,,,,,,,,,,,,,,,,,,BCC+B2+FCC+Sec.,OTHER,other,6.7,T,700,295,393,12,
Al1 Co1 Cr1 Cu1 Fe1 Ni1,18.64997864,16.45469074,17.67274799,18.57402807,,,,8.538742702,,,,20.10981186,,,,,,,,,,,,,,,BCC+Sec.,CAST,other,7.1,T,700,350,360,5,
Al1 Co1 Cr1 Cu1 Fe1 Ni1,18.64997864,16.45469074,17.67274799,18.57402807,,,,8.538742702,,,,20.10981186,,,,,,,,,,,,,,,BCC+Sec.,WROUGHT,other,7.1,T,700,63,91,63,
Al0.5 Co1 Cr1 Cu1 Fe1 Ni1,19.48172586,17.18853304,18.46091291,19.40238807,,,,4.459775739,,,,21.00666437,,,,,,,,,,,,,,,FCC,WROUGHT,FCC,7.6,T,700,180,185,5,189
Al0.5 Co1 Cr1 Cu1 Fe1 Ni1,19.48172586,17.18853304,18.46091291,19.40238807,,,,4.459775739,,,,21.00666437,,,,,,,,,,,,,,,Other,WROUGHT,other,7.6,T,700,160,180,12,
Co1 Cr1 Fe1 Ni1 Ti0.2,25.07356182,22.12215432,23.75974513,24.97145172,,,4.07308701,,,,,,,,,,,,,,,,,,,,FCC,WROUGHT,FCC,7.9,T,25,700,1240,36,218
Co1 Cr1 Fe1 Ni1 Ti0.2,25.07356182,22.12215432,23.75974513,24.97145172,,,4.07308701,,,,,,,,,,,,,,,,,,,,FCC,WROUGHT,FCC,7.9,T,-196,860,1580,46,218
Al0.1 Co1 Cr1 Fe1 Ni1,25.82909225,22.78875131,24.47568691,25.72390531,,,,1.182564212,,,,,,,,,,,,,,,,,,,FCC,WROUGHT,FCC,8,T,25,1198,,1.5,220
Al0.1 Co1 Cr1 Fe1 Ni1,25.82909225,22.78875131,24.47568691,25.72390531,,,,1.182564212,,,,,,,,,,,,,,,,,,,FCC,WROUGHT,FCC,8,T,25,1403,,1.2,220
Al0.1 Co1 Cr1 Fe1 Ni1,25.82909225,22.78875131,24.47568691,25.72390531,,,,1.182564212,,,,,,,,,,,,,,,,,,,FCC,WROUGHT,FCC,8,T,25,711,928,30.3,220
Al0.1 Co1 Cr1 Fe1 Ni1,25.82909225,22.78875131,24.47568691,25.72390531,,,,1.182564212,,,,,,,,,,,,,,,,,,,FCC,WROUGHT,FCC,8,T,25,356,,42.4,220
Co1 Cr1 Fe1 Mn1 Ni1,21.01710027,18.54317862,19.91583602,20.93150978,19.59237531,,,,,,,,,,,,,,,,,,,,,,FCC,WROUGHT,FCC,8,T,25,1120,,1.1,220
Co1 Cr1 Fe1 Mn1 Ni1,21.01710027,18.54317862,19.91583602,20.93150978,19.59237531,,,,,,,,,,,,,,,,,,,,,,FCC,WROUGHT,FCC,8,T,-196,1692,,10.3,220
Al0.5 Cr0.5 Fe0.5 Ni1,,20.61623495,22.14235019,46.54314477,,,,10.69827009,,,,,,,,,,,,,,,,,,,FCC+BCC+B2,CAST,other,6.7,T,25,774,1357,6.4,
Al0.429 Cr0.476 Fe0.476 Ni1,,20.35359794,21.8602715,48.26703396,,,,9.519096593,,,,,,,,,,,,,,,,,,,FCC+BCC+B2,CAST,other,6.9,T,25,610,1173,9.1,
Al0.364 Cr0.455 Fe0.455 Ni1,,20.12056206,21.60998515,49.91661018,,,,8.352842609,,,,,,,,,,,,,,,,,,,FCC+BCC+B2,CAST,other,7,T,25,479,956,12.7,
Al0.304 Cr0.435 Fe0.435 Ni1,,19.8743369,21.3455332,51.57268755,,,,7.207442347,,,,,,,,,,,,,,,,,,,FCC+BCC+B2,CAST,other,7.2,T,25,461,835,30,
Al0.25 Cr0.417 Fe0.417 Ni1,,19.63833537,21.09206167,53.16000224,,,,6.109600721,,,,,,,,,,,,,,,,,,,FCC,CAST,FCC,7.3,T,25,441,757,45,196
Co1 Cr1 Ni1,34.74372428,30.65404252,,34.6022332,,,,,,,,,,,,,,,,,,,,,,,FCC,WROUGHT,FCC,8.3,T,25,1100,,23,231
Co1 Cr1 Ni1,34.74372428,30.65404252,,34.6022332,,,,,,,,,,,,,,,,,,,,,,,FCC,WROUGHT,FCC,8.3,T,25,597,,53,231
Co1 Cr1 Ni1,34.74372428,30.65404252,,34.6022332,,,,,,,,,,,,,,,,,,,,,,,FCC,WROUGHT,FCC,8.3,T,25,346,,76,231
Al0.476 Co0.476 Cr0.476 Fe0.476 Ni1,18.58729717,16.3993875,17.61335093,38.88991989,,,,8.510044496,,,,,,,,,,,,,,,,,,,FCC+B2,WROUGHT,other,7.1,T,25,1263,,21.4,
Al0.476 Co0.476 Cr0.476 Fe0.476 Ni1,18.58729717,16.3993875,17.61335093,38.88991989,,,,8.510044496,,,,,,,,,,,,,,,,,,,FCC+B2,WROUGHT,other,7.1,T,25,1154,,25,
Al0.476 Co0.476 Cr0.476 Fe0.476 Ni1,18.58729717,16.3993875,17.61335093,38.88991989,,,,8.510044496,,,,,,,,,,,,,,,,,,,FCC+B2,WROUGHT,other,7.1,T,25,1490,,16,
Co1 Cr1 Fe1 Mn1 Ni1,21.01710027,18.54317862,19.91583602,20.93150978,19.59237531,,,,,,,,,,,,,,,,,,,,,,FCC,CAST,FCC,8,C,25,210,,57,220
Co1 Cr1 Fe1 Mn1 Ni1,21.01710027,18.54317862,19.91583602,20.93150978,19.59237531,,,,,,,,,,,,,,,,,,,,,,FCC,WROUGHT,FCC,8,C,25,1150,,6,220
Co1 Cr1 Fe1 Mn1 Ni1,21.01710027,18.54317862,19.91583602,20.93150978,19.59237531,,,,,,,,,,,,,,,,,,,,,,FCC,WROUGHT,FCC,8,C,25,1300,,0.7,220
Nb1 Ta1 Ti1 V1,,,,,,24.93029896,12.84458076,,,,,,13.66972305,,,,,48.55539724,,,,,,,,,BCC,POWDER,BCC,9.2,C,25,1108,,28.3,134
Nb1 Ta1 Ti1 V1,,,,,,24.93029896,12.84458076,,,,,,13.66972305,,,,,48.55539724,,,,,,,,,BCC,POWDER,BCC,9.2,C,25,1308,,27.9,134
Nb1 Ta1 Ti1 V1,,,,,,24.93029896,12.84458076,,,,,,13.66972305,,,,,48.55539724,,,,,,,,,BCC,POWDER,BCC,9.2,C,25,1373,,29.5,134
Co1 Cr1 Fe1 Mn1 Ni1,21.01710027,18.54317862,19.91583602,20.93150978,19.59237531,,,,,,,,,,,,,,,,,,,,,,FCC,WROUGHT,FCC,8,T,25,300,676,52,220
Co1 Cr1 Fe1 Mn1 Ni1,21.01710027,18.54317862,19.91583602,20.93150978,19.59237531,,,,,,,,,,,,,,,,,,,,,,FCC,WROUGHT,FCC,8,T,25,800,888,39.5,220
Co1 Cr1 Fe1 Ni1,26.13819317,23.06146798,24.76859141,26.03174744,,,,,,,,,,,,,,,,,,,,,,,FCC,WROUGHT,FCC,8.2,T,20,446,664,63,226
Co1 Cr1 Fe1 Ni1,26.13819317,23.06146798,24.76859141,26.03174744,,,,,,,,,,,,,,,,,,,,,,,FCC,WROUGHT,FCC,8.2,T,-73,488,790,72,226
Co1 Cr1 Fe1 Ni1,26.13819317,23.06146798,24.76859141,26.03174744,,,,,,,,,,,,,,,,,,,,,,,FCC,WROUGHT,FCC,8.2,T,-196,590,1070,78,226
Co1 Cr1 Fe1 Ni1,26.13819317,23.06146798,24.76859141,26.03174744,,,,,,,,,,,,,,,,,,,,,,,FCC,WROUGHT,FCC,8.2,T,-223,,1152,68.6,226
Co1 Cr1 Fe1 Ni1,26.13819317,23.06146798,24.76859141,26.03174744,,,,,,,,,,,,,,,,,,,,,,,FCC,WROUGHT,FCC,8.2,T,-253,,1240,62,226
Co1 Cr1 Fe1 Ni1,26.13819317,23.06146798,24.76859141,26.03174744,,,,,,,,,,,,,,,,,,,,,,,FCC,WROUGHT,FCC,8.2,T,-268.8,680,1251,61.6,226
Co1 Cr1 Fe1 Mn1 Ni1,21.01710027,18.54317862,19.91583602,20.93150978,19.59237531,,,,,,,,,,,,,,,,,,,,,,FCC,CAST,FCC,8,C,25,216,,,220
Co1 Cr1 Fe1 Mn1 Mo0.042 Ni1,20.71932804,18.28045715,19.63366661,20.63495021,19.31478873,,,,,1.416809259,,,,,,,,,,,,,,,,,FCC,CAST,FCC,8.1,C,25,225,,,221
Al0.3 Co1 Cr1 Fe1 Ni1,25.23231559,22.26222119,23.91018044,25.12955897,,,,3.465723818,,,,,,,,,,,,,,,,,,,FCC+L12,WROUGHT,other,7.6,T,25,143,400,65,
Al0.3 Co1 Cr1 Fe1 Ni1,25.23231559,22.26222119,23.91018044,25.12955897,,,,3.465723818,,,,,,,,,,,,,,,,,,,FCC+L12,WROUGHT,other,7.6,T,25,471,850,45,
Al0.3 Co1 Cr1 Fe1 Ni1,25.23231559,22.26222119,23.91018044,25.12955897,,,,3.465723818,,,,,,,,,,,,,,,,,,,FCC+B2+Sec.,WROUGHT,other,7.6,T,25,841,1050,35,
Al0.3 Co1 Cr1 Fe1 Ni1,25.23231559,22.26222119,23.91018044,25.12955897,,,,3.465723818,,,,,,,,,,,,,,,,,,,FCC+BCC+B2+Sec.,WROUGHT,other,7.6,T,25,161,1650,7,
Al0.3 Co1 Cr1 Fe1 Ni1,25.23231559,22.26222119,23.91018044,25.12955897,,,,3.465723818,,,,,,,,,,,,,,,,,,,FCC+BCC+B2+Sec.,WROUGHT,other,7.6,T,25,187,1850,5,
Al1 Co1 Cr1 Ni1,29.97548371,26.44707127,,29.85341092,,,,13.7240341,,,,,,,,,,,,,,,,,,,BCC+B2,CAST,other,6.4,C,25,1750,,16.7,
Co1 Cr1 Fe1 Mn1 Ni1,21.01710027,18.54317862,19.91583602,20.93150978,19.59237531,,,,,,,,,,,,,,,,,,,,,,FCC,WROUGHT,FCC,8,T,25,378.7,700.1,54,220
C0.5 Co1 Cr1 Fe1 Mn1 Ni1,20.57641043,18.15436236,19.49823767,20.49261462,19.18155934,,,,2.096815585,,,,,,,,,,,,,,,,,,FCC,WROUGHT,FCC,7.6,T,25,520.9,791.4,40.3,
C1 Co1 Cr1 Fe1 Mn1 Ni1,20.15382195,17.78151674,19.09779219,20.0717471,18.78761764,,,,4.107504377,,,,,,,,,,,,,,,,,,FCC,WROUGHT,FCC,7.3,T,25,643.8,887.6,31.9,
Co1 Cr0.588 Fe0.176 Mo0.176 Ni1,33.69225545,17.47908911,5.619122479,33.5550464,,,,,,9.654486558,,,,,,,,,,,,,,,,,FCC,WROUGHT,FCC,8.6,T,25,,,8,231
Co1 Cr0.588 Fe0.176 Mo0.176 Ni1,33.69225545,17.47908911,5.619122479,33.5550464,,,,,,9.654486558,,,,,,,,,,,,,,,,,FCC,WROUGHT,FCC,8.6,T,25,,,14,231
Co1 Cr0.588 Fe0.176 Mo0.176 Ni1,33.69225545,17.47908911,5.619122479,33.5550464,,,,,,9.654486558,,,,,,,,,,,,,,,,,FCC,WROUGHT,FCC,8.6,T,25,1100,1300,32,231
Co1 Cr0.588 Fe0.176 Mo0.176 Ni1,33.69225545,17.47908911,5.619122479,33.5550464,,,,,,9.654486558,,,,,,,,,,,,,,,,,FCC,WROUGHT,FCC,8.6,T,25,950,,36,231
Co1 Cr0.588 Fe0.176 Mo0.176 Ni1,33.69225545,17.47908911,5.619122479,33.5550464,,,,,,9.654486558,,,,,,,,,,,,,,,,,FCC,WROUGHT,FCC,8.6,T,25,649,,42,231
Co1 Cr0.588 Fe0.176 Mo0.176 Ni1,33.69225545,17.47908911,5.619122479,33.5550464,,,,,,9.654486558,,,,,,,,,,,,,,,,,FCC,WROUGHT,FCC,8.6,T,25,439,,63,231
Co1 Cr0.588 Fe0.176 Mo0.176 Ni1,33.69225545,17.47908911,5.619122479,33.5550464,,,,,,9.654486558,,,,,,,,,,,,,,,,,FCC,WROUGHT,FCC,8.6,T,25,309,,82,231
Co1 Cr1 Fe1 Mn1 Ni1,21.01710027,18.54317862,19.91583602,20.93150978,19.59237531,,,,,,,,,,,,,,,,,,,,,,FCC,WROUGHT,FCC,8,T,25,386.2,666.3,57.5,220
Cr1 Cu1 Fe1 Mn1 Ni1,,18.24305833,19.59349936,20.59273449,19.27527384,,,,,,,22.29543397,,,,,,,,,,,,,,,Other,CAST,other,8.1,T,25,628,950,14.5,
Cr1 Cu1 Fe1 Mn1 Ni1,,18.24305833,19.59349936,20.59273449,19.27527384,,,,,,,22.29543397,,,,,,,,,,,,,,,Other,ANNEAL,other,8.1,T,25,545,690,5,
Cr1 Cu1 Fe1 Mn1 Ni1,,18.24305833,19.59349936,20.59273449,19.27527384,,,,,,,22.29543397,,,,,,,,,,,,,,,Other,ANNEAL,other,8.1,T,25,534,682,5.2,
Cr1 Cu1 Fe1 Mn1 Ni1,,18.24305833,19.59349936,20.59273449,19.27527384,,,,,,,22.29543397,,,,,,,,,,,,,,,Other,ANNEAL,other,8.1,T,25,525,680,4.3,
Cr1 Cu1 Fe1 Mn1 Ni1,,18.24305833,19.59349936,20.59273449,19.27527384,,,,,,,22.29543397,,,,,,,,,,,,,,,Other,ANNEAL,other,8.1,T,25,517,677,4.6,
Cr1 Cu1 Fe1 Mn1 Ni1,,18.24305833,19.59349936,20.59273449,19.27527384,,,,,,,22.29543397,,,,,,,,,,,,,,,Other,ANNEAL,other,8.1,T,25,502,671,4.9,
Co1 Ni1 V1,34.96096531,,,34.81858953,,,,,,,,,30.22044516,,,,,,,,,,,,,,,WROUGHT,other,7.8,T,25,991,1359,38,
Co1 Ni1 V1,34.96096531,,,34.81858953,,,,,,,,,30.22044516,,,,,,,,,,,,,,,WROUGHT,other,7.8,T,25,767,1224,46,
Co1 Ni1 V1,34.96096531,,,34.81858953,,,,,,,,,30.22044516,,,,,,,,,,,,,,,WROUGHT,other,7.8,T,25,602,1123,51,
Co1 Ni1 V1,34.96096531,,,34.81858953,,,,,,,,,30.22044516,,,,,,,,,,,,,,,WROUGHT,other,7.8,T,25,517,1049,55,
Co1 Ni1 V1,34.96096531,,,34.81858953,,,,,,,,,30.22044516,,,,,,,,,,,,,,,WROUGHT,other,7.8,T,25,461,886,58,
Al0.3 Co1 Cr1 Fe1 Ni1,25.23231559,22.26222119,23.91018044,25.12955897,,,,3.465723818,,,,,,,,,,,,,,,,,,,FCC+B2+Sec.,WROUGHT,other,7.6,T,25,840,1039,32,
Al0.3 Co1 Cr1 Fe1 Ni1,25.23231559,22.26222119,23.91018044,25.12955897,,,,3.465723818,,,,,,,,,,,,,,,,,,,FCC,WROUGHT,FCC,7.6,T,25,159,410,65,210
Al0.544 C0.001 Co0.69 Fe1 Ni0.69,26.80588764,,36.81347783,26.69672278,,,,9.675993998,0.007917749,,,,,,,,,,,,,,,,,,B2+L12,CAST,other,7,C,25,1202,,32.6,
Hf1 Nb1 Ta1 Ti1 Zr1,,,,,,15.70857322,8.093366135,,,,,,,,,,,30.59473991,15.42418017,30.17914056,,,,,,,BCC,WROUGHT,BCC,9.9,,,,,,107
Co0.5 Cr0.5 Fe1 Ni1,17.3329804,15.29271628,32.84951692,34.5247864,,,,,,,,,,,,,,,,,,,,,,,FCC,WROUGHT,FCC,8.2,T,25,214,612,77.3,219
Co0.875 Cr0.625 Fe1 Ni1,25.96469696,16.36313857,28.11906987,29.5530946,,,,,,,,,,,,,,,,,,,,,,,FCC,WROUGHT,FCC,8.3,T,25,241,721,96.2,220
Co1 Cr0.556 Fe0.667 Ni0.667,35.88232808,17.60219346,22.67943298,23.83604548,,,,,,,,,,,,,,,,,,,,,,,FCC,WROUGHT,FCC,8.3,T,25,299,841,76.1,222
Co1 Cr0.455 Fe0.364 Ni0.364,47.41838732,19.03573113,16.35587976,17.1900018,,,,,,,,,,,,,,,,,,,,,,,FCC+HCP,WROUGHT,other,8.3,T,25,392,746,20.3,
Co1 Cr0.385 Fe0.154 Ni0.154,61.0133654,20.725122,8.90371904,9.357793564,,,,,,,,,,,,,,,,,,,,,,,FCC+HCP,WROUGHT,other,8.4,T,25,482,857,13.3,
Co0.986 Cr0.952 Fe0.933 Mn0.914 Ni1,21.63219557,18.4277376,19.3968441,21.85000016,18.69322257,,,,,,,,,,,,,,,,,,,,,,BCC,WROUGHT,BCC,8,T,25,1290,1415,1.1,220
Co0.986 Cr0.952 Fe0.933 Mn0.914 Ni1,21.63219557,18.4277376,19.3968441,21.85000016,18.69322257,,,,,,,,,,,,,,,,,,,,,,FCC+BCC+Sec.,WROUGHT,other,8,T,25,1135,1260,1.8,
Co0.986 Cr0.952 Fe0.933 Mn0.914 Ni1,21.63219557,18.4277376,19.3968441,21.85000016,18.69322257,,,,,,,,,,,,,,,,,,,,,,FCC+BCC+Sec.,WROUGHT,other,8,T,25,585,815,31.7,
Co0.986 Cr0.952 Fe0.933 Mn0.914 Ni1,21.63219557,18.4277376,19.3968441,21.85000016,18.69322257,,,,,,,,,,,,,,,,,,,,,,FCC+Sec.,WROUGHT,other,8,T,25,425,735,40.2,
Co0.986 Cr0.952 Fe0.933 Mn0.914 Ni1,21.63219557,18.4277376,19.3968441,21.85000016,18.69322257,,,,,,,,,,,,,,,,,,,,,,FCC,WROUGHT,FCC,8,T,25,270,630,46.2,220
Co0.986 Cr0.952 Fe0.933 Mn0.914 Ni1,21.63219557,18.4277376,19.3968441,21.85000016,18.69322257,,,,,,,,,,,,,,,,,,,,,,,WROUGHT,other,8,T,25,1120,1175,1.5,
Al0.4 Hf0.6 Nb1 Ta1 Ti1 Zr1,,,,,,17.50196578,9.017357287,2.033186407,,,,,,,,,,34.08763379,17.18510458,20.17475215,,,,,,,BCC,OTHER,BCC,9.1,C,23,1841,,,107
Al1 Cr1 Mo1 Ti1,,23.33804619,,,,,21.484773,12.11068471,,43.06649611,,,,,,,,,,,,,,,,,BCC,ANNEAL,BCC,6,C,23,1100,,,189
Al1 Mo1 Nb1 Ti1,,,,,,35.23103468,18.15172257,10.23188791,,36.38535485,,,,,,,,,,,,,,,,,BCC,ANNEAL,BCC,6.5,C,23,1100,,,151
