Repository: DarshanGoodGuy/IITISOC25

File: final_dataset.csv (part 3 of 4)
FORMULA,Co,Cr,Fe,Ni,Mn,Nb,Ti,Al,C,Mo,Si,Cu,V,Sn,Li,Mg,Zn,Ta,Zr,Hf,W,Re,Ca,Y,Pd,Sc,PROPERTY: Microstructure,PROPERTY: Processing method,PROPERTY: BCC/FCC/other,PROPERTY: Calculated Density (g/cm$^3$),PROPERTY: Type of test,PROPERTY: Test temperature ($^\circ$C),PROPERTY: YS (MPa),PROPERTY: UTS (MPa),PROPERTY: Elongation (%),PROPERTY: Calculated Young modulus (GPa)
Hf1 Mo0.5 Nb1 Ti1 V0.5,,,,,,23.65772111,12.18892361,,,12.21642488,,,6.485973074,,,,,,,45.45095732,,,,,,,BCC,CAST,BCC,9,C,23,1260,,,126
Hf1 Mo1 Nb1 Ta1 Ti1 Zr1,,,,,,13.51586083,6.963637554,,,13.95869855,,,,,,,,26.3241124,13.27116536,25.96652531,,,,,,,BCC,CAST,BCC,9.9,C,23,1512,,,137
Hf1 Mo1 Nb1 Ti1 Zr1,,,,,,18.34502613,9.451718575,,,18.94608806,,,,,,,,,18.0129019,35.24426533,,,,,,,BCC,CAST,BCC,8.7,C,23,1575,,,128
Hf1 Mo1 Ta1 Ti1 Zr1,,,,,,,8.051924458,,,16.14018325,,,,,,,,30.43808108,15.34520143,30.02460978,,,,,,,BCC,CAST,BCC,10.2,C,23,1600,,,143
Hf1 Nb1 Ta1 Ti1 Zr1,,,,,,15.70857322,8.093366135,,,,,,,,,,,30.59473991,15.42418017,30.17914056,,,,,,,BCC,OTHER,BCC,9.9,C,23,929,,,107
Mo1 Nb1 Ta1 Ti1 V1 W1,,,,,,14.23949311,7.336467148,,,14.70604013,,,7.807765464,,,,,27.73349191,,,28.17674223,,,,,,BCC,CAST,BCC,11,C,23,1515,,,209
Mo1 Nb1 Ta1 Ti1 W1,,,,,,15.44543658,7.957792958,,,15.95149548,,,,,,,,30.08224289,,,30.5630321,,,,,,BCC,CAST,BCC,11.8,C,23,1343,,,222
Mo1 Nb1 Ta1 V1 W1,,,,,,15.36687915,,,,15.87036418,,,8.425931133,,,,,29.92924084,,,30.40758469,,,,,,BCC,OTHER,BCC,12.4,C,23,1246,,,229
Mo1 Nb1 Ta1 W1,,,,,,16.78081944,,,,17.33063124,,,,,,,,32.683096,,,33.20545332,,,,,,BCC,OTHER,BCC,13.7,C,23,996,,,250
Mo1 Nb1 Ti1,,,,,,39.24671451,20.22067987,,,40.53260562,,,,,,,,,,,,,,,,,BCC,OTHER,BCC,7.7,C,23,1100,,,177
Nb1 Ta0.3 Ti1 Zr1,,,,,,32.45268467,16.72026195,,,,,,,,,,,18.96190252,31.86515086,,,,,,,,BCC,OTHER,BCC,7.4,C,23,882,,,101
Nb1 Ti1 Zr1,,,,,,40.04620749,20.63259439,,,,,,,,,,,,39.32119812,,,,,,,,BCC,OTHER,BCC,6.5,C,23,975,,,94
Al0.4 Hf0.6 Nb1 Ta1 Ti1 Zr1,,,,,,17.50196578,9.017357287,2.033186407,,,,,,,,,,34.08763379,17.18510458,20.17475215,,,,,,,BCC,OTHER,BCC,9.1,C,1000,298,,,107
Al1 Cr1 Mo1 Ti1,,23.33804619,,,,,21.484773,12.11068471,,43.06649611,,,,,,,,,,,,,,,,,BCC,ANNEAL,BCC,6,C,1000,375,,,189
Al1 Mo1 Nb1 Ti1,,,,,,35.23103468,18.15172257,10.23188791,,36.38535485,,,,,,,,,,,,,,,,,BCC,ANNEAL,BCC,6.5,C,1000,540,,,151
Hf1 Mo0.5 Nb1 Ti1 V0.5,,,,,,23.65772111,12.18892361,,,12.21642488,,,6.485973074,,,,,,,45.45095732,,,,,,,BCC,CAST,BCC,9,C,1000,368,,,126
Hf1 Mo1 Nb1 Ta1 Ti1 Zr1,,,,,,13.51586083,6.963637554,,,13.95869855,,,,,,,,26.3241124,13.27116536,25.96652531,,,,,,,BCC,CAST,BCC,9.9,C,1000,814,,,137
Hf1 Mo1 Nb1 Ti1 Zr1,,,,,,18.34502613,9.451718575,,,18.94608806,,,,,,,,,18.0129019,35.24426533,,,,,,,BCC,CAST,BCC,8.7,C,1000,635,,,128
Hf1 Mo1 Ta1 Ti1 Zr1,,,,,,,8.051924458,,,16.14018325,,,,,,,,30.43808108,15.34520143,30.02460978,,,,,,,BCC,CAST,BCC,10.2,C,1000,855,,,143
Hf1 Nb1 Ta1 Ti1 Zr1,,,,,,15.70857322,8.093366135,,,,,,,,,,,30.59473991,15.42418017,30.17914056,,,,,,,BCC,OTHER,BCC,9.9,C,1000,295,,,107
Mo1 Nb1 Ta1 Ti1 V1 W1,,,,,,14.23949311,7.336467148,,,14.70604013,,,7.807765464,,,,,27.73349191,,,28.17674223,,,,,,BCC,CAST,BCC,11,C,1000,753,,,209
Mo1 Nb1 Ta1 Ti1 W1,,,,,,15.44543658,7.957792958,,,15.95149548,,,,,,,,30.08224289,,,30.5630321,,,,,,BCC,CAST,BCC,11.8,C,1000,620,,,222
Mo1 Nb1 Ta1 V1 W1,,,,,,15.36687915,,,,15.87036418,,,8.425931133,,,,,29.92924084,,,30.40758469,,,,,,BCC,OTHER,BCC,12.4,C,1000,842,,,229
Mo1 Nb1 Ta1 W1,,,,,,16.78081944,,,,17.33063124,,,,,,,,32.683096,,,33.20545332,,,,,,BCC,OTHER,BCC,13.7,C,1000,548,,,250
Mo1 Nb1 Ti1,,,,,,39.24671451,20.22067987,,,40.53260562,,,,,,,,,,,,,,,,,BCC,OTHER,BCC,7.7,C,1000,504,,,177
Nb1 Ta0.3 Ti1 Zr1,,,,,,32.45268467,16.72026195,,,,,,,,,,,18.96190252,31.86515086,,,,,,,,BCC,OTHER,BCC,7.4,C,1000,274,,,101
Nb1 Ti1 Zr1,,,,,,40.04620749,20.63259439,,,,,,,,,,,,39.32119812,,,,,,,,BCC,OTHER,BCC,6.5,C,1000,141,,,94
Al0.4 Hf0.6 Nb1 Ta1 Ti1 Zr1,,,,,,17.50196578,9.017357287,2.033186407,,,,,,,,,,34.08763379,17.18510458,20.17475215,,,,,,,BCC,OTHER,BCC,9.1,C,1200,89,,,107
Al1 Cr1 Mo1 Ti1,,23.33804619,,,,,21.484773,12.11068471,,43.06649611,,,,,,,,,,,,,,,,,BCC,ANNEAL,BCC,6,C,1200,100,,,189
Al1 Mo1 Nb1 Ti1,,,,,,35.23103468,18.15172257,10.23188791,,36.38535485,,,,,,,,,,,,,,,,,BCC,ANNEAL,BCC,6.5,C,1200,200,,,151
Hf1 Mo0.5 Nb1 Ti1 V0.5,,,,,,23.65772111,12.18892361,,,12.21642488,,,6.485973074,,,,,,,45.45095732,,,,,,,BCC,CAST,BCC,9,C,1200,60,,,126
Hf1 Mo1 Nb1 Ta1 Ti1 Zr1,,,,,,13.51586083,6.963637554,,,13.95869855,,,,,,,,26.3241124,13.27116536,25.96652531,,,,,,,BCC,CAST,BCC,9.9,C,1200,556,,,137
Hf1 Mo1 Nb1 Ti1 Zr1,,,,,,18.34502613,9.451718575,,,18.94608806,,,,,,,,,18.0129019,35.24426533,,,,,,,BCC,CAST,BCC,8.7,C,1200,187,,,128
Hf1 Mo1 Ta1 Ti1 Zr1,,,,,,,8.051924458,,,16.14018325,,,,,,,,30.43808108,15.34520143,30.02460978,,,,,,,BCC,CAST,BCC,10.2,C,1200,404,,,143
Hf1 Nb1 Ta1 Ti1 Zr1,,,,,,15.70857322,8.093366135,,,,,,,,,,,30.59473991,15.42418017,30.17914056,,,,,,,BCC,OTHER,BCC,9.9,C,1200,92,,,107
Mo1 Nb1 Ta1 Ti1 V1 W1,,,,,,14.23949311,7.336467148,,,14.70604013,,,7.807765464,,,,,27.73349191,,,28.17674223,,,,,,BCC,CAST,BCC,11,C,1200,659,,,209
Mo1 Nb1 Ta1 Ti1 W1,,,,,,15.44543658,7.957792958,,,15.95149548,,,,,,,,30.08224289,,,30.5630321,,,,,,BCC,CAST,BCC,11.8,C,1200,586,,,222
Mo1 Nb1 Ta1 V1 W1,,,,,,15.36687915,,,,15.87036418,,,8.425931133,,,,,29.92924084,,,30.40758469,,,,,,BCC,OTHER,BCC,12.4,C,1200,735,,,229
Mo1 Nb1 Ta1 W1,,,,,,16.78081944,,,,17.33063124,,,,,,,,32.683096,,,33.20545332,,,,,,BCC,OTHER,BCC,13.7,C,1200,506,,,250
Mo1 Nb1 Ti1,,,,,,39.24671451,20.22067987,,,40.53260562,,,,,,,,,,,,,,,,,BCC,OTHER,BCC,7.7,C,1200,324,,,177
Nb1 Ta0.3 Ti1 Zr1,,,,,,32.45268467,16.72026195,,,,,,,,,,,18.96190252,31.86515086,,,,,,,,BCC,OTHER,BCC,7.4,C,1200,102,,,101
Nb1 Ti1 Zr1,,,,,,40.04620749,20.63259439,,,,,,,,,,,,39.32119812,,,,,,,,BCC,OTHER,BCC,6.5,C,1200,61,,,94
Co1 Cr1 Fe1 Mn1 Ni1,21.01710027,18.54317862,19.91583602,20.93150978,19.59237531,,,,,,,,,,,,,,,,,,,,,,FCC,WROUGHT,FCC,8,T,25,293.1,625.6,63,220
Hf1 Nb1 Ta1 Ti1 Zr1,,,,,,15.70857322,8.093366135,,,,,,,,,,,30.59473991,15.42418017,30.17914056,,,,,,,BCC,WROUGHT,BCC,9.9,T,25,985,1004,15.7,107
Hf1 Nb1 Ta1 Ti1 Zr1,,,,,,15.70857322,8.093366135,,,,,,,,,,,30.59473991,15.42418017,30.17914056,,,,,,,BCC,WROUGHT,BCC,9.9,T,25,972,999.5,12.6,107
Hf1 Nb1 Ta1 Ti1 Zr1,,,,,,15.70857322,8.093366135,,,,,,,,,,,30.59473991,15.42418017,30.17914056,,,,,,,BCC,WROUGHT,BCC,9.9,T,25,967,980.6,10.8,107
Co1 Fe1 Ni1,33.97282543,,32.1927008,33.83447377,,,,,,,,,,,,,,,,,,,,,,,FCC,WROUGHT,FCC,8.5,T,25,,,15,207
Co1 Fe1 Ni1,33.97282543,,32.1927008,33.83447377,,,,,,,,,,,,,,,,,,,,,,,FCC,WROUGHT,FCC,8.5,T,25,276,540,51,207
Co1 Fe1 Ni1,33.97282543,,32.1927008,33.83447377,,,,,,,,,,,,,,,,,,,,,,,FCC,WROUGHT,FCC,8.5,T,25,217,498,47,207
Co1 Fe1 Ni1,33.97282543,,32.1927008,33.83447377,,,,,,,,,,,,,,,,,,,,,,,FCC,WROUGHT,FCC,8.5,T,25,201,430,44.5,207
Co1 Cr1 Ni1,34.74372428,30.65404252,,34.6022332,,,,,,,,,,,,,,,,,,,,,,,,ANNEAL,other,8.3,T,-196,600,1247,68,
Co1 Cr1 Ni1,34.74372428,30.65404252,,34.6022332,,,,,,,,,,,,,,,,,,,,,,,,ANNEAL,other,8.3,T,24,400,800,60,
Co1 Cr1 Ni1,34.74372428,30.65404252,,34.6022332,,,,,,,,,,,,,,,,,,,,,,,,ANNEAL,other,8.3,T,-196,1215,1440,48,
Hf1 Mo1 Nb1 Ti1 Zr1,,,,,,18.34502613,9.451718575,,,18.94608806,,,,,,,,,18.0129019,35.24426533,,,,,,,BCC,CAST,BCC,8.7,C,25,1719,,,128
Co1 Fe1 Ni1,33.97282543,,32.1927008,33.83447377,,,,,,,,,,,,,,,,,,,,,,,FCC,WROUGHT,FCC,8.5,T,25,,,,207
Co1 Cr0.053 Ni1,48.95507948,2.289206736,,48.75571378,,,,,,,,,,,,,,,,,,,,,,,FCC,WROUGHT,FCC,8.8,T,25,,,,207
Fe1 Mn1 Ni1,,,32.95156836,34.6320423,32.41638934,,,,,,,,,,,,,,,,,,,,,,FCC,WROUGHT,FCC,8.1,T,25,529,613,25,203
Fe1 Mn1 Ni1,,,32.95156836,34.6320423,32.41638934,,,,,,,,,,,,,,,,,,,,,,FCC,WROUGHT,FCC,8.1,T,25,522,601,25,203
Fe1 Mn1 Ni1,,,32.95156836,34.6320423,32.41638934,,,,,,,,,,,,,,,,,,,,,,FCC,WROUGHT,FCC,8.1,T,25,460,599,27,203
Fe1 Mn1 Ni1,,,32.95156836,34.6320423,32.41638934,,,,,,,,,,,,,,,,,,,,,,FCC,WROUGHT,FCC,8.1,T,25,407,536,26,203
Fe1 Mn1 Ni1,,,32.95156836,34.6320423,32.41638934,,,,,,,,,,,,,,,,,,,,,,FCC,WROUGHT,FCC,8.1,T,25,372,542,31,203
Fe1 Mn1 Ni1,,,32.95156836,34.6320423,32.41638934,,,,,,,,,,,,,,,,,,,,,,FCC,WROUGHT,FCC,8.1,T,25,322,554,49,203
Co1 Mn1 Ni1,34.15138731,,,34.01230848,31.83630421,,,,,,,,,,,,,,,,,,,,,,FCC,WROUGHT,FCC,8.4,T,25,333,569,40,202
Co1 Mn1 Ni1,34.15138731,,,34.01230848,31.83630421,,,,,,,,,,,,,,,,,,,,,,FCC,WROUGHT,FCC,8.4,T,25,601,608,24,202
Co1 Mn1 Ni1,34.15138731,,,34.01230848,31.83630421,,,,,,,,,,,,,,,,,,,,,,FCC,WROUGHT,FCC,8.4,T,25,321,566,50.5,202
Co1 Mn1 Ni1,34.15138731,,,34.01230848,31.83630421,,,,,,,,,,,,,,,,,,,,,,FCC,WROUGHT,FCC,8.4,T,25,267,506,62.5,202
Co1 Cr0.25 Ni1,45.11617225,9.95138756,,44.93244019,,,,,,,,,,,,,,,,,,,,,,,FCC,WROUGHT,FCC,8.7,T,25,745,824,36,213
Co1 Cr0.25 Ni1,45.11617225,9.95138756,,44.93244019,,,,,,,,,,,,,,,,,,,,,,,FCC,WROUGHT,FCC,8.7,T,25,623,746,53,213
Co1 Cr0.25 Ni1,45.11617225,9.95138756,,44.93244019,,,,,,,,,,,,,,,,,,,,,,,FCC,WROUGHT,FCC,8.7,T,25,387,626,73,213
Co1 Cr0.25 Ni1,45.11617225,9.95138756,,44.93244019,,,,,,,,,,,,,,,,,,,,,,,FCC,WROUGHT,FCC,8.7,T,25,330,553,101,213
Co1 Cr1 Fe1 Ni1,26.13819317,23.06146798,24.76859141,26.03174744,,,,,,,,,,,,,,,,,,,,,,,FCC,WROUGHT,FCC,8.2,T,25,631,732,39,226
Co1 Cr1 Fe1 Ni1,26.13819317,23.06146798,24.76859141,26.03174744,,,,,,,,,,,,,,,,,,,,,,,FCC,WROUGHT,FCC,8.2,T,25,494,732,51,226
Co1 Cr1 Fe1 Ni1,26.13819317,23.06146798,24.76859141,26.03174744,,,,,,,,,,,,,,,,,,,,,,,FCC,WROUGHT,FCC,8.2,T,25,448,672,65,226
Co1 Cr1 Fe1 Ni1,26.13819317,23.06146798,24.76859141,26.03174744,,,,,,,,,,,,,,,,,,,,,,,FCC,WROUGHT,FCC,8.2,T,25,273,567,85,226
Co1 Cr1 Fe1 Ni1,26.13819317,23.06146798,24.76859141,26.03174744,,,,,,,,,,,,,,,,,,,,,,,FCC,WROUGHT,FCC,8.2,T,25,172,504,105,226
Co0.25 Cr1 Ni1,11.74691891,41.45675907,,46.79632202,,,,,,,,,,,,,,,,,,,,,,,FCC,WROUGHT,FCC,8.1,T,25,518,744,36,238
Co0.25 Cr1 Ni1,11.74691891,41.45675907,,46.79632202,,,,,,,,,,,,,,,,,,,,,,,FCC,WROUGHT,FCC,8.1,T,25,462,703,46,238
Co0.25 Cr1 Ni1,11.74691891,41.45675907,,46.79632202,,,,,,,,,,,,,,,,,,,,,,,FCC,WROUGHT,FCC,8.1,T,25,395,644,58,238
Co0.25 Cr1 Ni1,11.74691891,41.45675907,,46.79632202,,,,,,,,,,,,,,,,,,,,,,,FCC,WROUGHT,FCC,8.1,T,25,356,588,64,238
Al1 Cr1 Cu1 Fe1 Ni1,,20.22702694,21.7243311,22.83223503,,,,10.4963005,,,,24.72010643,,,,,,,,,,,,,,,FCC+BCC+B2,POWDER,other,6.8,C,20,1511,,5,
Al1 Cr1 Cu1 Fe1 Ni1,,20.22702694,21.7243311,22.83223503,,,,10.4963005,,,,24.72010643,,,,,,,,,,,,,,,FCC+BCC+B2,POWDER,other,6.8,C,400,1366,,17,
Al1 Cr1 Cu1 Fe1 Ni1,,20.22702694,21.7243311,22.83223503,,,,10.4963005,,,,24.72010643,,,,,,,,,,,,,,,FCC+BCC+B2,POWDER,other,6.8,C,600,410,,35,
Al1 Cr1 Cu1 Fe1 Ni1,,20.22702694,21.7243311,22.83223503,,,,10.4963005,,,,24.72010643,,,,,,,,,,,,,,,FCC+BCC+B2,POWDER,other,6.8,C,800,48,,35,
Co1 Cr1 Fe1 Mn1 Ni1,21.01710027,18.54317862,19.91583602,20.93150978,19.59237531,,,,,,,,,,,,,,,,,,,,,,FCC,CAST,FCC,8,T,25,210,,57,220
Co1 Cr1 Fe1 Mn1 Ni1,21.01710027,18.54317862,19.91583602,20.93150978,19.59237531,,,,,,,,,,,,,,,,,,,,,,FCC,WROUGHT,FCC,8,T,25,1150,,6,220
Co1 Cr1 Fe1 Mn1 Ni1,21.01710027,18.54317862,19.91583602,20.93150978,19.59237531,,,,,,,,,,,,,,,,,,,,,,FCC,WROUGHT,FCC,8,T,25,1300,,2,220
Co1 Cr1 Fe1 Mn1 Ni1,21.01710027,18.54317862,19.91583602,20.93150978,19.59237531,,,,,,,,,,,,,,,,,,,,,,FCC,WROUGHT,FCC,8,T,25,1050,,8,220
Co1 Cr1 Fe1 Mn1 Ni1,21.01710027,18.54317862,19.91583602,20.93150978,19.59237531,,,,,,,,,,,,,,,,,,,,,,FCC,WROUGHT,FCC,8,T,25,560,,49,220
Co1 Cr1 Fe1 Mn1 Ni1,21.01710027,18.54317862,19.91583602,20.93150978,19.59237531,,,,,,,,,,,,,,,,,,,,,,FCC,WROUGHT,FCC,8,T,25,520,,47,220
Co1 Cr1 Fe1 Mn1 Ni1,21.01710027,18.54317862,19.91583602,20.93150978,19.59237531,,,,,,,,,,,,,,,,,,,,,,FCC,WROUGHT,FCC,8,T,25,320,,59,220
Co1 Cr1 Fe1 Mn1 Ni1,21.01710027,18.54317862,19.91583602,20.93150978,19.59237531,,,,,,,,,,,,,,,,,,,,,,FCC,WROUGHT,FCC,8,T,25,280,,62,220
Co0.5 Fe0.5 Mo0.1 Ni1 V0.25,21.28890093,,20.17339474,42.40440712,,,,,,6.932177368,,,9.201119841,,,,,,,,,,,,,,FCC,CAST,FCC,8.4,T,-196,419,,,202
Co0.5 Fe0.5 Mo0.1 Ni1 V0.25,21.28890093,,20.17339474,42.40440712,,,,,,6.932177368,,,9.201119841,,,,,,,,,,,,,,FCC,CAST,FCC,8.4,T,-70,350,,,202
Co0.5 Fe0.5 Mo0.1 Ni1 V0.25,21.28890093,,20.17339474,42.40440712,,,,,,6.932177368,,,9.201119841,,,,,,,,,,,,,,FCC,CAST,FCC,8.4,T,20,252,,,202
Co0.5 Fe0.5 Mo0.1 Ni1 V0.25,21.28890093,,20.17339474,42.40440712,,,,,,6.932177368,,,9.201119841,,,,,,,,,,,,,,FCC,CAST,FCC,8.4,T,600,214,,,202
Co0.5 Fe0.5 Mo0.1 Ni1 V0.25,21.28890093,,20.17339474,42.40440712,,,,,,6.932177368,,,9.201119841,,,,,,,,,,,,,,FCC,CAST,FCC,8.4,T,700,212,,,202
Co0.5 Fe0.5 Mo0.1 Ni1 V0.25,21.28890093,,20.17339474,42.40440712,,,,,,6.932177368,,,9.201119841,,,,,,,,,,,,,,FCC,CAST,FCC,8.4,T,800,187,,,202
Al1 Co1 Cr1 Fe1 Ni1,23.34451711,20.59663536,22.12129975,23.2494484,,,,10.68809938,,,,,,,,,,,,,,,,,,,B2+BCC,CAST,other,6.7,C,25,1631,,16,
Al1 Co1 Cr1 Fe1 Ni1,23.34451711,20.59663536,22.12129975,23.2494484,,,,10.68809938,,,,,,,,,,,,,,,,,,,B2+BCC,CAST,other,6.7,C,25,1209,,23,
Co0.318 Cr0.227 Fe1 Mo0.091 Ni0.182,17.71292592,11.15579253,52.7823755,10.09630201,,,,,,8.252604039,,,,,,,,,,,,,,,,,FCC+Sec.,WROUGHT,other,8.2,T,25,443,840,61.6,
Co0.327 Cr0.227 Fe1 Mo0.136 Ni0.127,17.93954713,10.98755256,51.98636701,6.938973079,,,,,,12.14756022,,,,,,,,,,,,,,,,,FCC+Sec.,WROUGHT,other,8.2,T,25,711,1096,38.3,
Co0.318 Cr0.227 Fe1 Mo0.091 Ni0.182,17.71292592,11.15579253,52.7823755,10.09630201,,,,,,8.252604039,,,,,,,,,,,,,,,,,FCC+Sec.,WROUGHT,other,8.2,T,25,301,718,77.5,
Co0.327 Cr0.227 Fe1 Mo0.136 Ni0.127,17.93954713,10.98755256,51.98636701,6.938973079,,,,,,12.14756022,,,,,,,,,,,,,,,,,FCC+Sec.,WROUGHT,other,8.2,T,25,684,1078,48.1,
Co0.318 Cr0.227 Fe1 Mo0.091 Ni0.182,17.71292592,11.15579253,52.7823755,10.09630201,,,,,,8.252604039,,,,,,,,,,,,,,,,,FCC+Sec.,WROUGHT,other,8.2,T,25,261,673,86.6,
Co0.327 Cr0.227 Fe1 Mo0.136 Ni0.127,17.93954713,10.98755256,51.98636701,6.938973079,,,,,,12.14756022,,,,,,,,,,,,,,,,,FCC+Sec.,WROUGHT,other,8.2,T,25,506,933,59.3,
Co0.318 Cr0.227 Fe1 Mo0.091 Ni0.182,17.71292592,11.15579253,52.7823755,10.09630201,,,,,,8.252604039,,,,,,,,,,,,,,,,,FCC+Sec.,WROUGHT,other,8.2,T,25,231,638,87.2,
Co0.327 Cr0.227 Fe1 Mo0.136 Ni0.127,17.93954713,10.98755256,51.98636701,6.938973079,,,,,,12.14756022,,,,,,,,,,,,,,,,,FCC+Sec.,WROUGHT,other,8.2,T,25,296,693,63.2,
Cr1 Cu1 Fe1 Mn1 Ni1,,18.24305833,19.59349936,20.59273449,19.27527384,,,,,,,22.29543397,,,,,,,,,,,,,,,FCC+BCC,CAST,other,8.1,T,25,615,950,14,
Mo1 Nb1 Re0.5 W1,,,,,,19.94549157,,,,20.59899163,,,,,,,,,,,39.46762502,19.98789179,,,,,BCC,CAST,BCC,13.7,C,25,896,,10.4,298
C0.2 Mo1 Nb1 Re0.5 Ta0.2 W1,,,,,,18.41942952,,,0.476257223,19.02292922,,,,,,,,7.174905673,,,36.44789274,18.45858563,,,,,BCC+Sec.,CAST,other,13.5,C,25,1074,,12.1,
C0.4 Mo1 Nb1 Re0.5 Ta0.4 W1,,,,,,17.11029312,,,0.884815752,17.67089989,,,,,,,,13.32991763,,,33.85740735,17.14666626,,,,,BCC+Sec.,CAST,other,13.4,C,25,1144,,12.7,
C0.5 Mo1 Nb1 Re0.5 Ta0.5 W1,,,,,,16.52311397,,,1.068064075,17.06448222,,,,,,,,16.09058848,,,32.69551237,16.55823888,,,,,BCC+Sec.,CAST,other,13.3,C,25,1202,,14.2,
C0.6 Mo1 Nb1 Re0.5 Ta0.6 W1,,,,,,15.9748985,,,1.239152515,16.49830486,,,,,,,,18.66806838,,,31.61071773,16.00885802,,,,,BCC+Sec.,CAST,other,13.3,C,25,1241,,13.8,
Al0.278 Co0.694 Cr0.222 Fe0.417 Ni1 Ti0.167,27.28129136,7.699629245,15.53342605,39.15013033,,,5.332115946,5.003407068,,,,,,,,,,,,,,,,,,,FCC,ANNEAL,FCC,7.4,T,23,520,696,49,185
Al0.278 Co0.694 Cr0.222 Fe0.417 Ni1 Ti0.167,27.28129136,7.699629245,15.53342605,39.15013033,,,5.332115946,5.003407068,,,,,,,,,,,,,,,,,,,FCC,ANNEAL,FCC,7.4,T,600,470,561,11,185
Al0.278 Co0.694 Cr0.222 Fe0.417 Ni1 Ti0.167,27.28129136,7.699629245,15.53342605,39.15013033,,,5.332115946,5.003407068,,,,,,,,,,,,,,,,,,,FCC,ANNEAL,FCC,7.4,T,700,461,560,9,185
Al0.278 Co0.694 Cr0.222 Fe0.417 Ni1 Ti0.167,27.28129136,7.699629245,15.53342605,39.15013033,,,5.332115946,5.003407068,,,,,,,,,,,,,,,,,,,FCC,ANNEAL,FCC,7.4,T,800,445,536,6,185
Al0.278 Co0.694 Cr0.222 Fe0.417 Ni1 Ti0.167,27.28129136,7.699629245,15.53342605,39.15013033,,,5.332115946,5.003407068,,,,,,,,,,,,,,,,,,,FCC,ANNEAL,FCC,7.4,T,900,219,312,8,185
Al0.278 Co0.694 Cr0.222 Fe0.417 Ni1 Ti0.167,27.28129136,7.699629245,15.53342605,39.15013033,,,5.332115946,5.003407068,,,,,,,,,,,,,,,,,,,FCC,ANNEAL,FCC,7.4,T,23,627,1197,27,185
Al0.278 Co0.694 Cr0.222 Fe0.417 Ni1 Ti0.167,27.28129136,7.699629245,15.53342605,39.15013033,,,5.332115946,5.003407068,,,,,,,,,,,,,,,,,,,FCC,ANNEAL,FCC,7.4,T,600,594,1006,12,185
Al0.278 Co0.694 Cr0.222 Fe0.417 Ni1 Ti0.167,27.28129136,7.699629245,15.53342605,39.15013033,,,5.332115946,5.003407068,,,,,,,,,,,,,,,,,,,FCC,ANNEAL,FCC,7.4,T,700,547,840,17,185
Al0.278 Co0.694 Cr0.222 Fe0.417 Ni1 Ti0.167,27.28129136,7.699629245,15.53342605,39.15013033,,,5.332115946,5.003407068,,,,,,,,,,,,,,,,,,,FCC,ANNEAL,FCC,7.4,T,800,399,575,20,185
Al0.278 Co0.694 Cr0.222 Fe0.417 Ni1 Ti0.167,27.28129136,7.699629245,15.53342605,39.15013033,,,5.332115946,5.003407068,,,,,,,,,,,,,,,,,,,FCC,ANNEAL,FCC,7.4,T,900,243,319,34,185
Co0.286 Cr0.429 Fe1 Mn0.143 Ni0.714 V0.286,10.57800919,13.99930852,35.04803328,26.30049228,4.930469083,,,,,,,,9.143687648,,,,,,,,,,,,,,FCC,WROUGHT,FCC,7.9,T,25,401,717,49,208
Co0.286 Cr0.429 Fe1 Mn0.143 Ni0.714 V0.286,10.57800919,13.99930852,35.04803328,26.30049228,4.930469083,,,,,,,,9.143687648,,,,,,,,,,,,,,FCC,WROUGHT,FCC,7.9,T,25,350,690,50,208
Co0.286 Cr0.429 Fe1 Mn0.143 Ni0.714 V0.286,10.57800919,13.99930852,35.04803328,26.30049228,4.930469083,,,,,,,,9.143687648,,,,,,,,,,,,,,FCC,WROUGHT,FCC,7.9,T,25,312,660,51,208
Co0.286 Cr0.429 Fe1 Mn0.143 Ni0.714 V0.286,10.57800919,13.99930852,35.04803328,26.30049228,4.930469083,,,,,,,,9.143687648,,,,,,,,,,,,,,FCC,WROUGHT,FCC,7.9,T,25,240,610,53,208
Co0.286 Cr0.429 Fe1 Mn0.143 Ni0.714 V0.286,10.57800919,13.99930852,35.04803328,26.30049228,4.930469083,,,,,,,,9.143687648,,,,,,,,,,,,,,FCC,WROUGHT,FCC,7.9,T,25,210,593,52,208
Al1 Co0.5 Cr0.5 Fe0.5 Ni0.5,21.09035862,18.60781374,19.98525575,21.0044698,,,,19.31210209,,,,,,,,,,,,,,,,,,,BCC+B2,CAST,other,5.9,C,25,1241,,9.98,
Al1 Co0.556 Cr0.556 Fe0.556 Ni0.556 Ti0.111,20.78384515,18.33737995,19.69480312,20.69920458,,,3.37016951,17.1145977,,,,,,,,,,,,,,,,,,,BCC+B2,CAST,other,5.9,C,25,1324,,10.02,
Al1 Co0.667 Cr0.667 Fe0.667 Ni0.667 Ti0.333,20.33452849,17.94095232,19.26902997,20.25171772,,,8.245750051,13.95802144,,,,,,,,,,,,,,,,,,,BCC+B2,CAST,other,6.1,C,25,1566,,11.85,
Al1 Co0.833 Cr0.833 Fe0.833 Ni0.833 Ti0.667,19.89726507,17.55515916,18.8546785,19.81623503,,,12.94052447,10.93613777,,,,,,,,,,,,,,,,,,,BCC+B2,CAST,other,6.2,C,25,1503,,7.73,
Al1 Co1 Cr1 Fe1 Ni1 Ti1,19.62366307,17.31376284,18.59541283,19.54374725,,,15.93887772,8.984536288,,,,,,,,,,,,,,,,,,,BCC+B2+Laves,CAST,other,6.2,C,25,1448,,6.18,
Al0.667 Co0.833 Cr0.833 Fe0.833 Ni0.833 Ti1,19.35177194,17.07387599,18.33776838,19.27296338,,,18.86919601,7.094424288,,,,,,,,,,,,,,,,,,,BCC+B2+Laves,CAST,other,6.3,C,25,1272,,3.15,
Al1 Co1 Cr1 Fe1 Ni1,23.34451711,20.59663536,22.12129975,23.2494484,,,,10.68809938,,,,,,,,,,,,,,,,,,,,,other,6.7,C,25,1300,,24.2,
Al0.8 Co1 Cr1 Fe1 Ni1 Ti0.2,22.96454763,20.26139206,21.76124009,22.87102632,,,3.730487168,8.411306727,,,,,,,,,,,,,,,,,,,,,other,6.8,C,25,968,,30.1,
Al0.5 Co1 Cr1 Fe1 Ni1 Ti0.5,22.41723296,19.77850178,21.24260389,22.32594055,,,9.103945924,5.131774896,,,,,,,,,,,,,,,,,,,,,other,6.9,C,25,1100,,27.5,
Al1 Co1 Cu1 Fe1 Ni1,22.32319062,,21.15348922,22.23228118,,,,10.22049326,,,,24.07054572,,,,,,,,,,,,,,,,,other,7,C,25,1060,,19.1,
Al1 Co1 Cr1 Cu1 Fe1 Ni1,18.64997864,16.45469074,17.67274799,18.57402807,,,,8.538742702,,,,20.10981186,,,,,,,,,,,,,,,,,other,7.1,C,25,1285,,24.6,
Al1 Co1 Cu1 Fe1 Ni1 Ti1,18.89689803,,17.90672917,18.8199419,,,15.3485792,8.651792757,,,,20.37605895,,,,,,,,,,,,,,,,,other,6.5,C,25,1612,,12.8,
Al1 Co1 Cr1 Cu1 Fe1 Ni1 Ti1,16.19652506,14.29003303,15.34785166,16.13056598,,,13.15526216,7.415448714,,,,17.46431339,,,,,,,,,,,,,,,,,other,6.6,C,25,1523,,8.1,
Al1 Cr1 Fe1 Ni1,,26.8690961,28.85807892,30.32979185,,,,13.94303313,,,,,,,,,,,,,,,,,,,,,other,6.3,C,25,1271,,14,
Al1 Co0.25 Cr1 Fe1 Ni1,7.074815395,24.96815715,26.81642311,28.18401507,,,,12.95658928,,,,,,,,,,,,,,,,,,,,,other,6.4,C,25,1363,,19,
Al1 Co0.5 Cr1 Fe1 Ni1,13.21471416,23.31842185,25.04456628,26.32179655,,,,12.10050116,,,,,,,,,,,,,,,,,,,,,other,6.5,C,25,1349,,20,
Al1 Co0.75 Cr1 Fe1 Ni1,18.5935303,21.87318257,23.49234327,24.69041281,,,,11.35053104,,,,,,,,,,,,,,,,,,,,,other,6.6,C,25,1331,,20,
Al1 Co1 Cr1 Fe1 Ni1,23.34451711,20.59663536,22.12129975,23.2494484,,,,10.68809938,,,,,,,,,,,,,,,,,,,,,other,6.7,C,25,1313,,19,
Co1 Cr1 Fe1 Mn1,26.5808797,23.4520459,25.18808184,,24.77899257,,,,,,,,,,,,,,,,,,,,,,,,other,7.8,C,25,338,,4.3,
Hf1 Nb1 Ta1 Ti1 W1 Zr1,,,,,,11.98361872,6.174196253,,,,,,,,,,,23.33984715,11.76666344,23.02279836,23.71287608,,,,,,BCC+Laves,CAST,other,11.2,C,25,1550,,26.3,
Hf1 Mo1 Nb1 Ta1 Ti1 W1 Zr1,,,,,,10.6638354,5.494217912,,,11.0132285,,,,,,,,20.76937645,10.47077391,20.48724497,21.10132285,,,,,,BCC+Laves,CAST,other,11.1,C,25,1637,,15.5,
Hf1 Nb1 Ta1 Ti1 W1 Zr1,,,,,,11.98361872,6.174196253,,,,,,,,,,,23.33984715,11.76666344,23.02279836,23.71287608,,,,,,BCC+Laves,CAST,other,11.2,C,800,577,,35,
Hf1 Mo1 Nb1 Ta1 Ti1 W1 Zr1,,,,,,10.6638354,5.494217912,,,11.0132285,,,,,,,,20.76937645,10.47077391,20.48724497,21.10132285,,,,,,BCC+Laves,CAST,other,11.1,C,800,1065,,35,
Hf1 Nb1 Ta1 Ti1 W1 Zr1,,,,,,11.98361872,6.174196253,,,,,,,,,,,23.33984715,11.76666344,23.02279836,23.71287608,,,,,,BCC+Laves,CAST,other,11.2,C,1000,409,,35,
Hf1 Mo1 Nb1 Ta1 Ti1 W1 Zr1,,,,,,10.6638354,5.494217912,,,11.0132285,,,,,,,,20.76937645,10.47077391,20.48724497,21.10132285,,,,,,BCC+Laves,CAST,other,11.1,C,1000,736,,35,
Hf1 Nb1 Ta1 Ti1 W1 Zr1,,,,,,11.98361872,6.174196253,,,,,,,,,,,23.33984715,11.76666344,23.02279836,23.71287608,,,,,,BCC+Laves,CAST,other,11.2,C,1200,345,,35,
Hf1 Mo1 Nb1 Ta1 Ti1 W1 Zr1,,,,,,10.6638354,5.494217912,,,11.0132285,,,,,,,,20.76937645,10.47077391,20.48724497,21.10132285,,,,,,BCC+Laves,CAST,other,11.1,C,1200,703,,35,
Nb1 Ti1 Zr1,,,,,,40.04620749,20.63259439,,,,,,,,,,,,39.32119812,,,,,,,,BCC,CAST,BCC,6.5,C,25,1223,,48,94
Hf1 Nb1 Ti1 Zr1,,,,,,22.63311627,11.66102702,,,,,,,,,,,,22.22335908,43.48249762,,,,,,,BCC,CAST,BCC,8.4,C,25,1000,,52,89
Nb1 Ti1 Zr1,,,,,,40.04620749,20.63259439,,,,,,,,,,,,39.32119812,,,,,,,,BCC,CAST,BCC,6.5,C,800,462,,51,94
Hf1 Nb1 Ti1 Zr1,,,,,,22.63311627,11.66102702,,,,,,,,,,,,22.22335908,43.48249762,,,,,,,BCC,CAST,BCC,8.4,C,800,303,,51,89
Nb1 Ti1 Zr1,,,,,,40.04620749,20.63259439,,,,,,,,,,,,39.32119812,,,,,,,,BCC,CAST,BCC,6.5,C,1000,218,,51,94
Hf1 Nb1 Ti1 Zr1,,,,,,22.63311627,11.66102702,,,,,,,,,,,,22.22335908,43.48249762,,,,,,,BCC,CAST,BCC,8.4,C,1000,154,,51,89
Co1 Cr1 Fe1 Ni1,26.13819317,23.06146798,24.76859141,26.03174744,,,,,,,,,,,,,,,,,,,,,,,FCC,CAST,FCC,8.2,C,25,163,,80,226
Co1 Cr1 Fe1 Ni1 W0.2,22.47335405,19.82801686,21.29578432,22.38183309,,,,,,,,,,,,,,,,,14.02101169,,,,,,FCC,CAST,FCC,8.9,C,25,335,,52,238
Co1 Cr1 Fe1 Ni1 W0.5,18.56818332,16.38252354,17.59523862,18.49256586,,,,,,,,,,,,,,,,,28.96148866,,,,,,FCC+Sec.,CAST,other,9.8,C,25,556,,35.6,
Cr1 Fe1 Mo1 Nb1 V1,,14.95689494,16.06407797,,,26.72484963,,,,27.6004706,,,14.65370686,,,,,,,,,,,,,,BCC+Laves,CAST,other,8.1,C,25,2663,,2.7,
Cr1 Fe1 Mo1 Nb1 Ti1,,15.09037508,16.20743897,,,26.96335079,13.89204908,,,27.84678608,,,,,,,,,,,,,,,,,BCC+Laves,CAST,other,7.6,C,25,1647,,0.9,
Fe1 Mo1 Nb1 Ti1 V1,,,16.25716864,,,27.04608308,13.93467439,,,27.93222905,,,14.82984484,,,,,,,,,,,,,,BCC+B2,CAST,other,7.4,C,25,1707,,1.7,
Al0.15 Cr0.5 Cu0.25 Fe0.5 Ni1,,19.6141302,21.06606472,44.28079636,,,,3.053476004,,,,11.98553271,,,,,,,,,,,,,,,FCC,WROUGHT,FCC,7.8,T,25,62,169,98,200
Al0.15 Cr0.5 Cu0.25 Fe0.5 Ni1,,19.6141302,21.06606472,44.28079636,,,,3.053476004,,,,11.98553271,,,,,,,,,,,,,,,FCC+L12,WROUGHT,other,7.8,T,25,350,642,73,
Al0.15 Cr0.5 Cu0.25 Fe0.5 Ni1,,19.6141302,21.06606472,44.28079636,,,,3.053476004,,,,11.98553271,,,,,,,,,,,,,,,FCC+L12+Sec.,WROUGHT,other,7.8,T,25,535,904,39,
Al0.15 Cr0.5 Cu0.25 Fe0.5 Ni1,,19.6141302,21.06606472,44.28079636,,,,3.053476004,,,,11.98553271,,,,,,,,,,,,,,,FCC+L12+Sec.,WROUGHT,other,7.8,T,25,255,584,88,
Co1 Cr1 Fe1 Ni1 Ti0.3,24.57311955,21.68061908,23.28552528,24.47304746,,,5.987688631,,,,,,,,,,,,,,,,,,,,FCC,WROUGHT,FCC,7.8,T,25,540,772,60,214
Co0.333 Cr0.667 Fe0.667 Ni1 Ti0.2,12.27916518,21.70010461,23.30645323,36.72420194,,,5.990075049,,,,,,,,,,,,,,,,,,,,FCC,WROUGHT,FCC,7.8,T,25,586,875,46,213
Cr0.5 Fe0.5 Ni1 Ti0.15,,21.70233706,23.30885094,48.99512536,,,5.993686638,,,,,,,,,,,,,,,,,,,,FCC,WROUGHT,FCC,7.8,T,25,672,982,37,212
Nb1 Ta1 Ti1,,,,,,28.87781649,14.8784195,,,,,,,,,,,56.24376401,,,,,,,,,BCC,WROUGHT,BCC,10,C,20,573,,,136
Nb1 Ta1 Ti1,,,,,,28.87781649,14.8784195,,,,,,,,,,,56.24376401,,,,,,,,,BCC,WROUGHT,BCC,10,C,100,486,,,136
Nb1 Ta1 Ti1,,,,,,28.87781649,14.8784195,,,,,,,,,,,56.24376401,,,,,,,,,BCC,WROUGHT,BCC,10,C,200,378,,,136
Nb1 Ta1 Ti1,,,,,,28.87781649,14.8784195,,,,,,,,,,,56.24376401,,,,,,,,,BCC,WROUGHT,BCC,10,C,300,314,,,136
Nb1 Ta1 Ti1,,,,,,28.87781649,14.8784195,,,,,,,,,,,56.24376401,,,,,,,,,BCC,WROUGHT,BCC,10,C,400,232,,,136
Nb1 Ta1 Ti1,,,,,,28.87781649,14.8784195,,,,,,,,,,,56.24376401,,,,,,,,,BCC,WROUGHT,BCC,10,C,600,222,,,136
Nb1 Ta1 Ti1,,,,,,28.87781649,14.8784195,,,,,,,,,,,56.24376401,,,,,,,,,BCC,WROUGHT,BCC,10,C,800,210,,,136
Nb1 Ta1 Ti1,,,,,,28.87781649,14.8784195,,,,,,,,,,,56.24376401,,,,,,,,,BCC,WROUGHT,BCC,10,C,1000,160,,,136
Al1 Nb1 Ta1 Ti1,,,,,,26.6433039,13.72715463,7.737816996,,,,,,,,,,51.89172448,,,,,,,,,BCC,CAST,BCC,8.2,C,20,1152,,,120
Al1 Nb1 Ta1 Ti1,,,,,,26.6433039,13.72715463,7.737816996,,,,,,,,,,51.89172448,,,,,,,,,BCC,CAST,BCC,8.2,C,200,740,,,120
Al1 Nb1 Ta1 Ti1,,,,,,26.6433039,13.72715463,7.737816996,,,,,,,,,,51.89172448,,,,,,,,,BCC,CAST,BCC,8.2,C,100,740,,,120
Mo1 Nb1 Ta1 Ti1,,,,,,22.24382349,11.46045572,,,22.97262678,,,,,,,,43.32309401,,,,,,,,,BCC,ANNEAL,BCC,10,C,20,1210,,,179
Mo1 Nb1 Ta1 Ti1,,,,,,22.24382349,11.46045572,,,22.97262678,,,,,,,,43.32309401,,,,,,,,,BCC,ANNEAL,BCC,10,C,60,1071,,,179
Mo1 Nb1 Ta1 Ti1,,,,,,22.24382349,11.46045572,,,22.97262678,,,,,,,,43.32309401,,,,,,,,,BCC,ANNEAL,BCC,10,C,100,1029,,,179
Mo1 Nb1 Ta1 Ti1,,,,,,22.24382349,11.46045572,,,22.97262678,,,,,,,,43.32309401,,,,,,,,,BCC,ANNEAL,BCC,10,C,200,868,,,179
Mo1 Nb1 Ta1 Ti1,,,,,,22.24382349,11.46045572,,,22.97262678,,,,,,,,43.32309401,,,,,,,,,BCC,ANNEAL,BCC,10,C,300,732,,,179
Mo1 Nb1 Ta1 Ti1,,,,,,22.24382349,11.46045572,,,22.97262678,,,,,,,,43.32309401,,,,,,,,,BCC,ANNEAL,BCC,10,C,400,685,,,179
Mo1 Nb1 Ta1 Ti1,,,,,,22.24382349,11.46045572,,,22.97262678,,,,,,,,43.32309401,,,,,,,,,BCC,ANNEAL,BCC,10,C,600,593,,,179
Mo1 Nb1 Ta1 Ti1,,,,,,22.24382349,11.46045572,,,22.97262678,,,,,,,,43.32309401,,,,,,,,,BCC,ANNEAL,BCC,10,C,800,564,,,179
Mo1 Nb1 Ta1 Ti1,,,,,,22.24382349,11.46045572,,,22.97262678,,,,,,,,43.32309401,,,,,,,,,BCC,ANNEAL,BCC,10,C,1000,539,,,179
Nb1 Ta1 Ti1 W1,,,,,,18.37681308,9.468095838,,,,,,,,,,,35.79152664,,,36.36356444,,,,,,BCC,ANNEAL,BCC,12.1,C,20,1054,,,198
Nb1 Ta1 Ti1 W1,,,,,,18.37681308,9.468095838,,,,,,,,,,,35.79152664,,,36.36356444,,,,,,BCC,ANNEAL,BCC,12.1,C,100,968,,,198
Nb1 Ta1 Ti1 W1,,,,,,18.37681308,9.468095838,,,,,,,,,,,35.79152664,,,36.36356444,,,,,,BCC,ANNEAL,BCC,12.1,C,200,869,,,198
Nb1 Ta1 Ti1 W1,,,,,,18.37681308,9.468095838,,,,,,,,,,,35.79152664,,,36.36356444,,,,,,BCC,ANNEAL,BCC,12.1,C,300,754,,,198
Nb1 Ta1 Ti1 W1,,,,,,18.37681308,9.468095838,,,,,,,,,,,35.79152664,,,36.36356444,,,,,,BCC,ANNEAL,BCC,12.1,C,400,627,,,198
Nb1 Ta1 Ti1 W1,,,,,,18.37681308,9.468095838,,,,,,,,,,,35.79152664,,,36.36356444,,,,,,BCC,ANNEAL,BCC,12.1,C,600,596,,,198
Nb1 Ta1 Ti1 W1,,,,,,18.37681308,9.468095838,,,,,,,,,,,35.79152664,,,36.36356444,,,,,,BCC,ANNEAL,BCC,12.1,C,800,564,,,198
Nb1 Ta1 Ti1 W1,,,,,,18.37681308,9.468095838,,,,,,,,,,,35.79152664,,,36.36356444,,,,,,BCC,ANNEAL,BCC,12.1,C,1000,459,,,198
Hf1 Nb1 Ta1 Ti1,,,,,,18.57336204,9.569361729,,,,,,,,,,,36.17433443,,35.6829418,,,,,,,BCC,ANNEAL,BCC,10.9,C,20,860,,,119
Hf1 Nb1 Ta1 Ti1,,,,,,18.57336204,9.569361729,,,,,,,,,,,36.17433443,,35.6829418,,,,,,,BCC,ANNEAL,BCC,10.9,C,20,834,,,119
Hf1 Nb1 Ta1 Ti1,,,,,,18.57336204,9.569361729,,,,,,,,,,,36.17433443,,35.6829418,,,,,,,BCC,ANNEAL,BCC,10.9,C,200,610,,,119
Hf1 Nb1 Ta1 Ti1,,,,,,18.57336204,9.569361729,,,,,,,,,,,36.17433443,,35.6829418,,,,,,,BCC,ANNEAL,BCC,10.9,C,600,473,,,119
Cr1 Mo1 Nb1 Ti1,,18.00920618,,,,32.17869278,16.57909594,,,33.2330051,,,,,,,,,,,,,,,,,BCC,ANNEAL,BCC,7.6,C,20,1630,,,196
Cr1 Mo1 Nb1 Ti1,,18.00920618,,,,32.17869278,16.57909594,,,33.2330051,,,,,,,,,,,,,,,,,BCC,ANNEAL,BCC,7.6,C,200,1268,,,196
Cr1 Mo1 Nb1 Ti1,,18.00920618,,,,32.17869278,16.57909594,,,33.2330051,,,,,,,,,,,,,,,,,BCC,ANNEAL,BCC,7.6,C,400,1115,,,196
Cr1 Mo1 Nb1 Ti1,,18.00920618,,,,32.17869278,16.57909594,,,33.2330051,,,,,,,,,,,,,,,,,BCC,ANNEAL,BCC,7.6,C,600,1062,,,196
Cr1 Mo1 Nb1 Ti1,,18.00920618,,,,32.17869278,16.57909594,,,33.2330051,,,,,,,,,,,,,,,,,BCC,ANNEAL,BCC,7.6,C,800,1058,,,196
Hf0.25 Ti1 V0.5 Zr0.5,,,,,,,29.26347644,,,,,,15.5716884,,,,,,27.88488285,27.27995231,,,,,,,BCC,CAST,BCC,6.5,C,25,1160,,50,100
Hf0.25 Ti1 V0.5 Zr0.5,,,,,,,29.26347644,,,,,,15.5716884,,,,,,27.88488285,27.27995231,,,,,,,BCC,CAST,BCC,6.5,C,600,405,,50,100
Hf0.25 Ti1 V0.5 Zr0.5,,,,,,,29.26347644,,,,,,15.5716884,,,,,,27.88488285,27.27995231,,,,,,,BCC,CAST,BCC,6.5,C,800,85,,50,100
Hf0.25 Nb0.125 Ti1 V0.5 Zr0.5,,,,,,6.629106534,27.32356941,,,,,,14.53942458,,,,,,26.03636426,25.47153521,,,,,,,BCC,CAST,BCC,6.6,C,25,1115,,50,100
Hf0.25 Nb0.25 Ti1 V0.5 Zr0.5,,,,,,12.43395307,25.62486951,,,,,,13.63551197,,,,,,24.4176896,23.88797585,,,,,,,BCC,CAST,BCC,6.7,C,25,1065,,50,100
Hf0.25 Nb0.25 Ti1 V0.5 Zr0.5,,,,,,12.43395307,25.62486951,,,,,,13.63551197,,,,,,24.4176896,23.88797585,,,,,,,BCC,CAST,BCC,6.7,C,600,718,,50,100
Hf0.25 Nb0.25 Ti1 V0.5 Zr0.5,,,,,,12.43395307,25.62486951,,,,,,13.63551197,,,,,,24.4176896,23.88797585,,,,,,,BCC,CAST,BCC,6.7,C,800,135,,50,100
Hf0.25 Nb0.375 Ti1 V0.5 Zr0.5,,,,,,17.55927368,24.12502252,,,,,,12.83741301,,,,,,22.98849995,22.48979083,,,,,,,BCC,CAST,BCC,6.8,C,25,1025,,50,100
Hf0.25 Nb0.5 Ti1 V0.5 Zr0.5,,,,,,22.11779046,22.79104204,,,,,,12.12757498,,,,,,21.71736289,21.24622962,,,,,,,BCC,CAST,BCC,6.9,C,25,980,,50,101
Hf0.25 Nb0.5 Ti1 V0.5 Zr0.5,,,,,,22.11779046,22.79104204,,,,,,12.12757498,,,,,,21.71736289,21.24622962,,,,,,,BCC,CAST,BCC,6.9,C,600,859,,50,101
Hf0.25 Nb0.5 Ti1 V0.5 Zr0.5,,,,,,22.11779046,22.79104204,,,,,,12.12757498,,,,,,21.71736289,21.24622962,,,,,,,BCC,CAST,BCC,6.9,C,800,195,,50,101
Cr1 Cu1 Fe1 Mn1 Ni1,,18.24305833,19.59349936,20.59273449,19.27527384,,,,,,,22.29543397,,,,,,,,,,,,,,,Other,WROUGHT,other,8.1,T,25,1190,1300,4.3,
Cr1 Cu1 Fe1 Mn1 Ni1,,18.24305833,19.59349936,20.59273449,19.27527384,,,,,,,22.29543397,,,,,,,,,,,,,,,Other,WROUGHT,other,8.1,T,25,1170,1270,10.7,
Cr1 Cu1 Fe1 Mn1 Ni1,,18.24305833,19.59349936,20.59273449,19.27527384,,,,,,,22.29543397,,,,,,,,,,,,,,,Other,WROUGHT,other,8.1,T,25,1030,1190,11.4,
Cr1 Cu1 Fe1 Mn1 Ni1,,18.24305833,19.59349936,20.59273449,19.27527384,,,,,,,22.29543397,,,,,,,,,,,,,,,Other,WROUGHT,other,8.1,T,25,970,1110,12.1,
Cr1 Cu1 Fe1 Mn1 Ni1,,18.24305833,19.59349936,20.59273449,19.27527384,,,,,,,22.29543397,,,,,,,,,,,,,,,Other,WROUGHT,other,8.1,T,25,850,960,14.3,
Cr1 Cu1 Fe1 Mn1 Ni1,,18.24305833,19.59349936,20.59273449,19.27527384,,,,,,,22.29543397,,,,,,,,,,,,,,,Other,WROUGHT,other,8.1,T,25,470,640,34.8,
Co0.476 Cr0.476 Fe0.476 Nb0.095 Ni1,19.09560299,16.84786068,18.0950223,39.95344045,,6.008073572,,,,,,,,,,,,,,,,,,,,,FCC+Laves,CAST,other,8.3,T,25,170,537,32,
Co0.476 Cr0.476 Fe0.476 Nb0.19 Ni1,18.01334781,15.89299768,17.06947565,37.68905434,,11.33512452,,,,,,,,,,,,,,,,,,,,,FCC+Laves,CAST,other,8.4,T,25,640,840,7,
Co0.476 Cr0.476 Fe0.476 Nb0.095 Ni1,19.09560299,16.84786068,18.0950223,39.95344045,,6.008073572,,,,,,,,,,,,,,,,,,,,,FCC+Laves+Sec.,ANNEAL,other,8.3,T,25,560,860,19,
Al1 Co1 Cr1 Fe1 Ni1,23.34451711,20.59663536,22.12129975,23.2494484,,,,10.68809938,,,,,,,,,,,,,,,,,,,BCC+FCC,POWDER,other,6.7,C,25,1221.1,,30,
Al1 Co1 Cr1 Fe1 Ni1,23.34451711,20.59663536,22.12129975,23.2494484,,,,10.68809938,,,,,,,,,,,,,,,,,,,BCC+FCC,POWDER,other,6.7,C,25,1186.7,,33,
Al1 Co1 Cr1 Fe1 Ni1,23.34451711,20.59663536,22.12129975,23.2494484,,,,10.68809938,,,,,,,,,,,,,,,,,,,BCC+FCC,POWDER,other,6.7,C,25,1112.9,,30,
Cr1 Mo1 Nb1 Ti1 W1,,11.00307052,,,,19.66019058,10.12931719,,,20.30434295,,,,,,,,,,,38.90307877,,,,,,BCC+Laves,POWDER,other,9.9,C,25,2500,,10,
Cr1 Mo1 Nb1 Ti1 W1,,11.00307052,,,,19.66019058,10.12931719,,,20.30434295,,,,,,,,,,,38.90307877,,,,,,BCC+Laves,POWDER,other,9.9,C,25,1260,,4.8,
Cr1 Mo1 Nb1 Ti1 W1,,11.00307052,,,,19.66019058,10.12931719,,,20.30434295,,,,,,,,,,,38.90307877,,,,,,BCC+Laves,POWDER,other,9.9,C,25,1630,,4.85,
Cr1 Mo1 Nb1 Ti1 W1,,11.00307052,,,,19.66019058,10.12931719,,,20.30434295,,,,,,,,,,,38.90307877,,,,,,BCC+Laves,POWDER,other,9.9,C,25,2030,,4.3,
Cr1 Mo1 Nb1 Ti1 W1,,11.00307052,,,,19.66019058,10.12931719,,,20.30434295,,,,,,,,,,,38.90307877,,,,,,BCC+Laves,POWDER,other,9.9,C,25,1920,,5,
Co0.25 Cr0.25 Fe1 Mn1,10.63655446,9.384526253,40.31686042,,39.66205887,,,,,,,,,,,,,,,,,,,,,,FCC,CAST,FCC,7.7,T,25,213,471,55.7,212
Co0.25 Cr0.25 Fe1 Mn1,10.63655446,9.384526253,40.31686042,,39.66205887,,,,,,,,,,,,,,,,,,,,,,FCC,CAST,FCC,7.7,T,25,393,634,26.5,212
Co0.25 Cr0.25 Fe1 Mn1,10.63655446,9.384526253,40.31686042,,39.66205887,,,,,,,,,,,,,,,,,,,,,,FCC,WROUGHT,FCC,7.7,T,25,792,1055,22.6,212
Co0.25 Cr0.25 Fe1 Mn1,10.63655446,9.384526253,40.31686042,,39.66205887,,,,,,,,,,,,,,,,,,,,,,FCC,WROUGHT,FCC,7.7,T,25,559,1004,33.9,212
Co0.25 Cr0.25 Fe1 Mn1,10.63655446,9.384526253,40.31686042,,39.66205887,,,,,,,,,,,,,,,,,,,,,,FCC,WROUGHT,FCC,7.7,T,25,512,978,55.3,212
Co0.25 Cr0.25 Fe1 Mn1,10.63655446,9.384526253,40.31686042,,39.66205887,,,,,,,,,,,,,,,,,,,,,,FCC,WROUGHT,FCC,7.7,T,25,476,947,69.4,212
Co1 Cr1 Fe1 Mn1 Ni1,21.01710027,18.54317862,19.91583602,20.93150978,19.59237531,,,,,,,,,,,,,,,,,,,,,,FCC,WROUGHT,FCC,8,T,25,353,635,,220
C0.041 Co1 Cr1 Fe1 Mn1 Nb0.041 Ni1,20.69955548,18.26301201,19.6149301,20.61525817,19.29635652,1.337919823,,,0.172967892,,,,,,,,,,,,,,,,,,FCC+Sec.,WROUGHT,other,8,T,25,732,911,,
Al0.5 Nb1 Ta0.5 Ti1 Zr1,,,,,,27.65372274,14.2477423,4.01563272,,,,,,,,,,26.92983135,27.15307088,,,,,,,,BCC+HCP,WROUGHT,other,7.3,C,25,1500,,6,
Al0.5 Nb1 Ta0.5 Ti1 Zr1,,,,,,27.65372274,14.2477423,4.01563272,,,,,,,,,,26.92983135,27.15307088,,,,,,,,BCC+HCP,WROUGHT,other,7.3,C,25,1200,,8,
Al0.5 Nb1 Ta0.5 Ti1 Zr1,,,,,,27.65372274,14.2477423,4.01563272,,,,,,,,,,26.92983135,27.15307088,,,,,,,,BCC+HCP,WROUGHT,other,7.3,C,25,2100,,12,
Al0.5 Nb1 Ta0.5 Ti1 Zr1,,,,,,27.65372274,14.2477423,4.01563272,,,,,,,,,,26.92983135,27.15307088,,,,,,,,BCC+HCP,WROUGHT,other,7.3,C,25,1740,,20,
Al0.5 Nb1 Ta0.5 Ti1 Zr1,,,,,,27.65372274,14.2477423,4.01563272,,,,,,,,,,26.92983135,27.15307088,,,,,,,,BCC+HCP,WROUGHT,other,7.3,C,25,1630,,12,
Mo1 Nb1 Ta1 W1,,,,,,16.78081944,,,,17.33063124,,,,,,,,32.683096,,,33.20545332,,,,,,BCC,POWDER,BCC,13.7,C,25,1217,,7.5,250
Mo1 Nb1 Si0.25 Ta1 W1,,,,,,16.57067207,,,,17.11359853,1.252306969,,,,,,,32.27380331,,,32.78961912,,,,,,BCC+Sec.,POWDER,other,12.9,C,25,1826,,16.5,
Mo1 Nb1 Si0.5 Ta1 W1,,,,,,16.36572298,,,,16.90193443,2.473636417,,,,,,,31.87463503,,,32.38407114,,,,,,BCC+Sec.,POWDER,other,12.2,C,25,1883,,11,
Mo1 Nb1 Si0.75 Ta1 W1,,,,,,16.16578165,,,,16.69544216,3.665123709,,,,,,,31.4852201,,,31.98843238,,,,,,BCC+Sec.,POWDER,other,11.6,C,25,2483,,6.2,
Mo1 Nb1 Si0.75 Ta1 W1,,,,,,16.16578165,,,,16.69544216,3.665123709,,,,,,,31.4852201,,,31.98843238,,,,,,BCC+Sec.,POWDER,other,11.6,C,1200,960,,22.7,
Co1 Cr1 Fe1 Mn1 Ni1,21.01710027,18.54317862,19.91583602,20.93150978,19.59237531,,,,,,,,,,,,,,,,,,,,,,FCC,WROUGHT,FCC,8,T,25,1199.26,1335.35,4.37,220
Co1 Cr1 Fe1 Mn1 Ni1,21.01710027,18.54317862,19.91583602,20.93150978,19.59237531,,,,,,,,,,,,,,,,,,,,,,FCC,WROUGHT,FCC,8,T,25,1269.23,1366.3,1.16,220
Co1 Cr1 Fe1 Mn1 Ni1,21.01710027,18.54317862,19.91583602,20.93150978,19.59237531,,,,,,,,,,,,,,,,,,,,,,FCC,WROUGHT,FCC,8,T,25,1371.21,1402.83,1.58,220
Co1 Cr1 Fe1 Mn1 Ni1,21.01710027,18.54317862,19.91583602,20.93150978,19.59237531,,,,,,,,,,,,,,,,,,,,,,FCC,WROUGHT,FCC,8,T,25,1362.74,1471.05,3.15,220
Co1 Cr1 Fe1 Mn1 Ni1,21.01710027,18.54317862,19.91583602,20.93150978,19.59237531,,,,,,,,,,,,,,,,,,,,,,FCC,WROUGHT,FCC,8,T,25,1241.81,1325.25,4.31,220
Co1 Cr1 Fe1 Mn1 Ni1,21.01710027,18.54317862,19.91583602,20.93150978,19.59237531,,,,,,,,,,,,,,,,,,,,,,FCC,WROUGHT,FCC,8,T,25,930.3,1021.32,19.01,220
Co1 Cr1 Fe1 Mn1 Ni1,21.01710027,18.54317862,19.91583602,20.93150978,19.59237531,,,,,,,,,,,,,,,,,,,,,,FCC,WROUGHT,FCC,8,T,25,729.21,901.74,26.3,220
Co1 Cr1 Fe1 Mn1 Ni1,21.01710027,18.54317862,19.91583602,20.93150978,19.59237531,,,,,,,,,,,,,,,,,,,,,,FCC,WROUGHT,FCC,8,T,25,494.82,735.6,38.7,220
Co1 Cr1 Fe1 Mn1 Ni1,21.01710027,18.54317862,19.91583602,20.93150978,19.59237531,,,,,,,,,,,,,,,,,,,,,,FCC,WROUGHT,FCC,8,T,25,366.88,673.25,42.55,220
Co1 Cr1 Fe1 Mn1 Ni1,21.01710027,18.54317862,19.91583602,20.93150978,19.59237531,,,,,,,,,,,,,,,,,,,,,,FCC,WROUGHT,FCC,8,T,25,290.65,618.51,43.15,220
Co1 Cr1 Fe1 Mn1 Ni1,21.01710027,18.54317862,19.91583602,20.93150978,19.59237531,,,,,,,,,,,,,,,,,,,,,,FCC,WROUGHT,FCC,8,T,25,258.76,598.75,45.05,220
Al0.143 Cr0.343 Fe1 Mn0.8 Ni0.571,,11.50605149,36.02853088,21.62144298,28.35470219,,,2.489272456,,,,,,,,,,,,,,,,,,,FCC,CAST,FCC,7.5,T,25,280,556,48,204
Al0.286 Cr0.343 Fe1 Mn0.657 Ni0.571,,11.81066394,36.98235408,22.19385139,23.90278316,,,5.110347444,,,,,,,,,,,,,,,,,,,FCC,WROUGHT,FCC,7.2,T,25,320,625,42.2,195
Al0.143 Cr0.343 Fe1 Mn0.8 Ni0.571,,11.50605149,36.02853088,21.62144298,28.35470219,,,2.489272456,,,,,,,,,,,,,,,,,,,FCC,CAST,FCC,7.5,T,25,1253,1392,6.78,204
Al0.286 Cr0.343 Fe1 Mn0.657 Ni0.571,,11.81066394,36.98235408,22.19385139,23.90278316,,,5.110347444,,,,,,,,,,,,,,,,,,,FCC,WROUGHT,FCC,7.2,T,25,1400,1500,5.83,195
Co1 Cr1 Fe1 Mo0.15 Ni1,24.56980024,21.67769048,23.28237989,24.46974166,,,,,,6.000387727,,,,,,,,,,,,,,,,,FCC,CAST,FCC,8.3,T,25,489,895,,231
Co1 Cr1 Fe1 Mo0.15 Ni1,24.56980024,21.67769048,23.28237989,24.46974166,,,,,,6.000387727,,,,,,,,,,,,,,,,,,WROUGHT,other,8.3,T,25,873,,,
Co1 Cr1 Fe1 Mo0.15 Ni1,24.56980024,21.67769048,23.28237989,24.46974166,,,,,,6.000387727,,,,,,,,,,,,,,,,,,WROUGHT,other,8.3,T,25,952,1122,,
Co1 Cr1 Fe1 Mo0.15 Ni1,24.56980024,21.67769048,23.28237989,24.46974166,,,,,,6.000387727,,,,,,,,,,,,,,,,,FCC,WROUGHT,FCC,8.3,T,25,1136,1245,,231
Co1 Cr1 Fe1 Mo0.15 Ni1,24.56980024,21.67769048,23.28237989,24.46974166,,,,,,6.000387727,,,,,,,,,,,,,,,,,FCC,WROUGHT,FCC,8.3,T,25,1301,1493,,231
Co1 Cr1 Fe1 Mo0.15 Ni1,24.56980024,21.67769048,23.28237989,24.46974166,,,,,,6.000387727,,,,,,,,,,,,,,,,,,WROUGHT,other,8.3,T,25,1311,1421,,
Co1 Cr1 Fe1 Mo0.15 Ni1,24.56980024,21.67769048,23.28237989,24.46974166,,,,,,6.000387727,,,,,,,,,,,,,,,,,,WROUGHT,other,8.3,T,25,1273,1458,,
Co0.139 Cr0.446 Cu0.99 Ni1 Si0.277,5.095442174,14.42491695,,36.50857113,,,,,,,4.839079141,39.1319906,,,,,,,,,,,,,,,,WROUGHT,other,7.6,T,25,777,810,3.4,
Al1 Co1 Cu1 Fe1 Ni0.5,25.11501049,,23.79902196,12.5063658,,,,11.49870553,,,,27.08089622,,,,,,,,,,,,,,,FCC+BCC+B2,CAST,other,6.9,C,25,929,,13.7,
Al1 Co1 Cu1 Fe1 Ni0.8,23.36197041,,22.13783852,18.6134645,,,,10.69609023,,,,25.19063634,,,,,,,,,,,,,,,FCC+BCC+B2,CAST,other,7,C,25,1021,,12.3,
Al1 Co1 Cu1 Fe1 Ni1,22.32319062,,21.15348922,22.23228118,,,,10.22049326,,,,24.07054572,,,,,,,,,,,,,,,FCC+BCC+B2,CAST,other,7,C,25,994,,24.5,
Al0.667 Co0.667 Cu0.667 Fe0.667 Ni1,20.09297585,,19.04013432,30.00172231,,,,9.199407365,,,,21.66576015,,,,,,,,,,,,,,,FCC+BCC+B2,CAST,other,7.2,C,25,680,,35.9,
Al0.5 Co0.5 Cu0.5 Fe0.5 Ni1,18.26292564,,17.30597598,36.37710262,,,,8.361533599,,,,19.69246216,,,,,,,,,,,,,,,FCC+BCC+B2,CAST,other,7.3,C,25,544,,,
Al0.333 Co0.333 Cu0.333 Fe0.333 Ni1,15.44522647,,14.63591998,46.19317418,,,,7.0714727,,,,16.65420666,,,,,,,,,,,,,,,FCC,CAST,FCC,7.5,C,25,268,,,167
Al0.5 Cr1 Fe1 Mn1 Ni1,,22.12944166,23.76757192,24.97967765,23.38155369,,,5.741755085,,,,,,,,,,,,,,,,,,,BCC+B2,CAST,other,7.1,C,25,1091,,50,
Al0.6 Cr1 Fe1 Mn1 Ni1,,21.87820309,23.49773543,24.69607997,23.11609973,,,6.811881788,,,,,,,,,,,,,,,,,,,BCC+B2,CAST,other,6.9,C,25,1130,,53,
Al0.7 Cr1 Fe1 Mn1 Ni1,,21.63260517,23.23395715,24.41884944,22.85660557,,,7.857982671,,,,,,,,,,,,,,,,,,,BCC+B2,CAST,other,6.8,C,25,1170,,55,
Al0.8 Cr1 Fe1 Mn1 Ni1,,21.39246006,22.97603531,24.14777403,22.60287273,,,8.880857871,,,,,,,,,,,,,,,,,,,BCC+B2,CAST,other,6.7,C,25,1200,,55,
Co1 Cr0.2 Fe1 Ni1 Si0.2,31.10130922,5.488075184,29.47164769,30.97465159,,,,,,,2.964316323,,,,,,,,,,,,,,,,FCC,CAST,FCC,7.8,T,25,225,732,61,195
